Repository: fierro-matias/stochastic-analysis-of-waste-characterization

# Waste Characterization and Stochastic Analysis

This repository contains a curated database and stochastic characterization of thermophysical and compositional properties of municipal solid waste (MSW). The dataset compiles literature-derived measurements and provides probability density functions (PDFs) for key waste properties obtained through hierarchical statistical aggregation.

The objective of this repository is to provide a reproducible framework for the statistical representation of waste material properties, enabling uncertainty-aware estimation of waste properties for experimental studies and numerical simulations.

---

## Repository contents

The repository includes:

- A structured database of waste characterization data (proximate analysis, elemental composition, and thermophysical properties).
- Stochastic distributions for waste **main groups** (Paper, Organic, Plastic, and Inert).
- Derived distributions for representative **waste mixtures** (Baseline, S1–S3).
- Precomputed probability density functions (PDFs) generated using large-scale Monte Carlo sampling (10⁶ realizations). 
- Python scripts used to generate the distributions and export the resulting datasets.
- Visualization notebooks for inspecting and comparing the resulting PDFs.

---

## Data structure

The dataset contains three main categories of waste properties:

### Proximate Analysis (PA)
- Moisture content  
- Volatile matter  
- Fixed carbon  
- Ash

### Elemental Analysis (EA)
- Carbon (C)  
- Hydrogen (H)  
- Nitrogen (N)  
- Sulfur (S)  
- Oxygen (O)  
- Chlorine (Cl)

### Thermophysical Properties (TPP)
- Density (ρ)  
- Thermal conductivity (k)  
- Heat capacity (cₚ)  
- Higher heating value (HHV)

For each property, probability density functions are provided for both **main waste groups** and **representative waste mixtures**.

---

## Repository structure

```
data/
    raw/
        waste_database_master.xlsx
        paper_subgroups_raw_data.csv
        organic_subgroups_raw_data.csv
        plastic_subgroups_raw_data.csv
        inert_subgroups_raw_data.csv
        references_index.csv
  
    pdfs/
        PA/
            PDFs_PA_main_groups_1000k_cases.csv
            PDFs_PA_waste_samples_1000k_cases.csv
        EA/
            PDFs_EA_main_groups_1000k_cases.csv
            PDFs_EA_waste_samples_1000k_cases.csv
        TPP/
            PDFs_TPP_main_groups_1000k_cases.csv
            PDFs_TPP_waste_samples_1000k_cases.csv
src/
    run_generate_TPP_PDFs.py
    run_generate_PA_PDFs.py
    run_generate_EA_PDFs.py

notebooks/
    pdfs_plot.ipynb

```

- **data/raw**: master database compiled from literature together with processed CSV files organized by waste subgroup.
- **data/pdfs**: derived datasets, including precomputed PDFs.
- **src**: scripts used to generate stochastic distributions.
- **notebooks**: visualization and exploration tools.

---

## Usage

The precomputed PDFs can be used directly for statistical analysis or uncertainty propagation in waste conversion models.

Example workflow:

1. Load the PDF datasets from `data/pdfs/`.
2. Use the provided plotting notebook (`notebooks/pdfs_plot.ipynb`) to visualize distributions.
3. Optionally regenerate the PDFs from the raw dataset using the scripts provided in `src/`. 

---

## Extending the database

Researchers may extend the database by adding new literature measurements to the master database (`data/raw/waste_database_master.xlsx`). Updated datasets can then be generated using the provided scripts.

---

## Citation

If you use this dataset in academic work, please cite the associated publication and the repository release (Zenodo DOI will be added after publication).

Please also cite the original literature sources when using individual measurements from the database.

---

## Reproducibility

All probability density functions provided in `data/pdfs/` were generated using Monte Carlo sampling (10⁶ realizations) from the compiled literature database.

The scripts used to generate these distributions are provided in `src/` and allow full regeneration of the datasets.

File: data/raw/inert_subgroups_raw_data.csv
ID;Type;Subtype;Group;Object;Comments;Density g/cm^3;Thermal conductivity W/mK;Specific Heat Capacity kJ/kg*K;Comments;SiO2;CaO;Fe2O3;Al2O3;Na2O;MgO;K2O;P2O5;TiO2;MnO;CuO;ZnO;BaO;SO3;Cl;Cr2O3;ZrO2;PbO;B2O3;SrO;SiO2_norm;CaO_norm;Fe2O3_norm;Al2O3_norm;Na2O_norm;MgO_norm;;Share;REF
1;Inert;1;Bottom Ash ;Waste Bottom Ash ;;2.695454545;;;in Wijster;54.23;13.45;13.83;7.86;2.81;1.81;0.88;0.79;0.84;;0.38;0.63;;1.28;0.26;;;;;;0.5770;0.1431;0.1471;0.0836;0.0299;0.0193;;0.94891469;139
2;Inert;1;Bottom Ash ;Waste Bottom Ash ;;2.688181818;;;in Moderdijk;51.35;13.95;15.13;7.92;3.1;1.81;0.93;1.06;0.79;;0.36;0.55;;1.19;0.36;;;;;;0.5506;0.1496;0.1622;0.0849;0.0332;0.0194;;0.94680203;139
3;Inert;1;Bottom Ash ;Waste Bottom Ash ;;;;;in Jiangqiao;21.3;23.4;5.77;5.96;2.02;2.28;1.34;3.26;0.61;0.13;0.1;0.29;0.15;3.29;;;;;;;0.3507;0.3853;0.0950;0.0981;0.0333;0.0375;;0.868812589;140
4;Inert;1;Bottom Ash ;Waste Bottom Ash ;;;;;in Yuqiao;27.4;20;5.77;5.91;2.48;1.92;1.4;3.22;0.56;0.1;0.11;0.35;0.14;2.13;;;;;;;0.4316;0.3151;0.0909;0.0931;0.0391;0.0302;;0.887956358;140
5;Inert;1;Bottom Ash ;Waste Bottom Ash ;;;;;in Beijing;19.9;16.2;4.52;7.97;1.61;2.16;1.67;1.94;0.65;0.07;0.04;0.23;0.2;1.84;;;;;;;0.3801;0.3094;0.0863;0.1522;0.0307;0.0413;;0.887457627;140
6;Inert;1;Bottom Ash ;Waste Bottom Ash ;;;;;in Shenzhen;23.2;13.3;5.92;6.97;1.43;1.01;1.45;1.6;0.9;0.07;0.24;0.68;0.27;1.37;;;;;;;0.4476;0.2566;0.1142;0.1345;0.0276;0.0195;;0.887348057;140
7;Inert;1;Bottom Ash ;Waste Bottom Ash ;;;;;in Chongqing;24.4;20.8;7.94;7.59;2.35;2.05;1.34;4.75;0.71;0.13;0.12;0.45;0.2;2.5;;;;;;;0.3746;0.3194;0.1219;0.1165;0.0361;0.0315;;0.864595779;140
8;Inert;1;Bottom Ash ;Waste Bottom Ash ;;;;;in Chengdu;33.1;15.5;7.05;11.4;2.62;2.1;1.64;2.79;0.9;0.07;0.05;0.32;0.15;3.36;;;;;;;0.4612;0.2160;0.0982;0.1588;0.0365;0.0293;;0.885502776;140
9;Inert;1;Bottom Ash ;Waste Bottom Ash ;;;;;in Jinjiang;39.3;9.38;5.78;8.34;1.67;1.34;1.61;1.05;0.57;0.08;0.05;0.2;0.15;0.95;;;;;;;0.5972;0.1425;0.0878;0.1267;0.0254;0.0204;;0.93387257;140
10;Inert;1;Bottom Ash ;Waste Bottom Ash ;;;;;in Aichi-ken;27.9;40.7;6.6;7.99;4.62;2.53;1.59;3.53;1.43;;;;;0.48;1.52;;;;;;0.3088;0.4505;0.0731;0.0884;0.0511;0.0280;;0.913540297;141
11;Inert;1;Bottom Ash ;Waste Bottom Ash ;;2.41;;;in Taipei City;31.1;10.01;4.36;2.57;2.1;0.28;0.86;2.07;0.83;;;0.9;;0.6;;;;;;;0.6168;0.1985;0.0865;0.0510;0.0417;0.0056;;0.905531609;142
12;Inert;1;Bottom Ash ;Waste Bottom Ash ;;;;;in Beijing;42.14;25.89;5.68;8.59;3.86;3.67;1.9;3.75;0.98;;;;;;0.76;0.12;;;;;0.4691;0.2882;0.0632;0.0956;0.0430;0.0409;;0.92284775;143
13;Inert;1;Bottom Ash ;Waste Bottom Ash ;;;;;from Keppel Seghers Tuas Waste to Energy ;32.75;29.06;10.02;8.57;2.87;1.75;1.24;4.77;1.57;0.15;0.31;0.81;;3.01;;0.22;;;;;0.3852;0.3418;0.1179;0.1008;0.0338;0.0206;;0.875592173;144
14;Inert;1;Bottom Ash ;Waste Bottom Ash ;;;;;from Jiangxia MSW Incineration Plant in Wuhan;64.09;10.46;2.61;8.36;5.24;1.17;1.38;1.04;;;;;;0.98;0.1;;;;;;0.6972;0.1138;0.0284;0.0909;0.0570;0.0127;;0.963323902;145
15;Inert;1;Bottom Ash ;Waste Bottom Ash ;;;;;from the Dalian MSW Incineration Plant;58.1;15.7;10.2;7.4;11.3;1.7;1.8;1.6;0.33;0.14;;;;1.1;;;;;;;0.5565;0.1504;0.0977;0.0709;0.1082;0.0163;;0.954557923;146
16;Inert;1;Bottom Ash ;Waste Bottom Ash ;;1.049;;;from a municipal solid waste incineration facility in China;40;29.4;6.69;9.42;2.78;1.37;1.97;;;;;;;1.17;;;;;;;0.4461;0.3279;0.0746;0.1051;0.0310;0.0153;;0.966163793;147
17;Inert;1;Bottom Ash ;Waste Bottom Ash ;;;;;from a local waste-to-energy incineration plant;29.7;26.35;9.09;7.77;2.6;1.58;1.12;4.33;1.42;0.13;0.28;0.73;;2.73;2.39;0.2;;;;;0.3853;0.3418;0.1179;0.1008;0.0337;0.0205;;0.852576864;148
18;Inert;1;Bottom Ash ;Waste Bottom Ash ;;;;;N/A;41.3;16.4;13.5;9.57;2.08;2.23;1.01;;;;0.445;0.735;;;1.5;;;;;;0.4854;0.1928;0.1587;0.1125;0.0244;0.0262;;0.958431903;149
19;Inert;1;Bottom Ash ;Waste Bottom Ash ;;;;;from a single municipal solid waste incinerator in Tarragona;49.38;14.68;8.38;6.58;7.78;2.32;1.41;;;;1.26;0.38;;0.57;;;;;;;0.5541;0.1647;0.0940;0.0738;0.0873;0.0260;;0.960966142;150
20;Inert;1;Bottom Ash ;Waste Bottom Ash ;;;;;from a Portuguese incinerator located in the district of Lisbon;52;14;6.8;5.9;6;2;2;5.5;0.5;0.1;;;;;;;;;;;0.5998;0.1615;0.0784;0.0681;0.0692;0.0231;;0.914556962;151
21;Inert;1;Bottom Ash ;Waste Bottom Ash ;;;;;N/A;58.7;5.3;6;6.2;7.7;2.1;1.8;;;;;;;1;;;;;;;0.6826;0.0616;0.0698;0.0721;0.0895;0.0244;;0.968468468;152
22;Inert;1;Bottom Ash ;Waste Bottom Ash ;;;;;N/A;46.7;26.3;4.69;6.86;4.62;2.22;0.888;;0.77;;0.281;0.714;0.109;2.18;;0.074;;;;;0.5110;0.2878;0.0513;0.0751;0.0506;0.0243;;0.947970043;153
23;Inert;1;Bottom Ash ;Waste Bottom Ash ;;;;;from different municipal solid waste incinerators mainly located in the North of Italy;30.31;23.05;10.02;13.03;1.94;2.83;0.94;1.96;1.07;0.18;0.68;0.73;;;;;;;;;0.3734;0.2839;0.1234;0.1605;0.0239;0.0349;;0.935900392;154
24;Inert;1;Bottom Ash ;Waste Bottom Ash ;;;;;from different municipal solid waste incinerators mainly located in the North of Italy;47.4;18.8;4.38;9.95;4.53;2.91;0.98;1.26;0.75;0.11;0.47;0.34;;;;;;;;;0.5388;0.2137;0.0498;0.1131;0.0515;0.0331;;0.957444493;154
25;Inert;1;Bottom Ash ;Waste Bottom Ash ;;;;;from Vercelli Municipal Solid Waste Incinerator;40.9;12.2;5.7;13.6;10.9;3.1;1.8;;1.2;;;;;;;;;;;;0.4734;0.1412;0.0660;0.1574;0.1262;0.0359;;0.966442953;155
26;Inert;1;Bottom Ash ;Waste Bottom Ash ;;;;;from Bergamo MSWI;42.5;16.4;5.7;17.6;12.9;2.3;1.8;;2.5;0.1;0.2;1.1;;;;0.04;;;;;0.4363;0.1684;0.0585;0.1807;0.1324;0.0236;;0.944347489;156
27;Inert;1;Bottom Ash ;Waste Bottom Ash ;;;;;from Vercelli MSWI;40.85;12.2;5.7;13.6;10.9;3.1;1.8;;1.2;0.1;0.2;0.4;;;;0.07;;;;;0.4731;0.1413;0.0660;0.1575;0.1262;0.0359;;0.958166889;156
28;Inert;1;Bottom Ash ;Waste Bottom Ash ;;;;;from the Reggio Emilia municipal incinerator (Italy) ;45.13;18.78;3.84;9.73;4.64;2.2;1.29;;0.93;;;;;;;;;;;;0.5352;0.2227;0.0455;0.1154;0.0550;0.0261;;0.974347123;157
29;Inert;1;Bottom Ash ;Waste Bottom Ash ;s. Dichte;1.765;;;from a waste-to-energy facility located in Tarragona 0-0.063 mm;27.56;27.23;12.48;9.64;1.95;3.12;1.26;3.13;0.91;0.134;0.164;0.463;;2.31;0.461;;;;;;0.3362;0.3322;0.1522;0.1176;0.0238;0.0381;;0.902744131;158
30;Inert;1;Bottom Ash ;Waste Bottom Ash ;s. Dichte;1.331;;;from a waste-to-energy facility located in Tarragona 0.063-1 mm;27.87;27.55;10.64;10.52;2.3;3.16;1.53;3.07;0.868;0.112;0.217;0.521;;2.69;0.643;;;;;;0.3397;0.3358;0.1297;0.1282;0.0280;0.0385;;0.894744304;158
31;Inert;1;Bottom Ash ;Waste Bottom Ash ;s. Dichte;1.769;;;from a waste-to-energy facility located in Tarragona 1-2 mm;34.35;21.16;16.66;10.03;3.66;3.42;1.5;2.58;0.796;0.117;0.24;0.333;;1.13;0.192;;;;;;0.3847;0.2370;0.1866;0.1123;0.0410;0.0383;;0.928375343;158
32;Inert;1;Bottom Ash ;Waste Bottom Ash ;s. Dichte;2.343;;;from a waste-to-energy facility located in Tarragona 2-4 mm;49.33;15.82;10.45;9.47;8.28;2.28;1.14;1.36;0.534;;;0.133;;0.203;;;;;;;0.5158;0.1654;0.1093;0.0990;0.0866;0.0238;;0.965959596;158
33;Inert;1;Bottom Ash ;Waste Bottom Ash ;s. Dichte;2.183;;;from a waste-to-energy facility located in Tarragona 4-8 mm;47.78;17.04;11.01;7.86;7.37;2.97;1.21;1.83;0.39;;0.126;0.134;;0.361;;;;;;;0.5081;0.1812;0.1171;0.0836;0.0784;0.0316;;0.958697403;158
34;Inert;1;Bottom Ash ;Waste Bottom Ash ;s. Dichte;2.052;;;from a waste-to-energy facility located in Tarragona 8-16 mm;55.36;13.25;8.45;5.06;8.83;1.87;1.18;0.412;0.17;;0.239;;;0.138;;;;;;;0.5964;0.1427;0.0910;0.0545;0.0951;0.0201;;0.977474489;158
35;Inert;1;Bottom Ash ;Waste Bottom Ash ;;2.74;;;from a waste-to-energy plant (Attero) in the Netherlands;35.98;19.34;11.54;9;1.35;1.81;1.15;1.02;1.11;0.16;0.43;0.8;;4.95;0.66;;;;;;0.4553;0.2447;0.1460;0.1139;0.0171;0.0229;;0.884882419;159
36;Inert;1;Bottom Ash ;Waste Bottom Ash ;;;;;from a waste-to-energy plant north from Italy;33.7;35;5.37;13.31;2.27;4.62;1.66;;1.52;0.14;0.11;0.27;;;;;;;;;0.3575;0.3713;0.0570;0.1412;0.0241;0.0490;;0.962233337;160
37;Inert;1;Bottom Ash ;Waste Bottom Ash ;;;;;from South-East London Combined Heat and Power (SELCHP) EfW plan;41.1;19.2;12.06;6.4;2.68;1.85;0.89;1.39;1.07;0.08;;;;;;;;;;;0.4935;0.2305;0.1448;0.0768;0.0322;0.0222;;0.960447417;161
38;Inert;1;Bottom Ash ;Waste Bottom Ash ;;;;;from a major supplier of secondary IBA aggregate in SE England (Day Group, Brentford facility);30.37;26.8;13.05;11.5;3.32;2.64;1.33;2.18;1.39;0.31;;;;3.05;;;;;;;0.3464;0.3057;0.1488;0.1312;0.0379;0.0301;;0.913904524;162
39;Inert;1;Bottom Ash ;Waste Bottom Ash ;;2.5;;;from an incinerator in Phuket province, Thailan;48.26;19.07;4.44;4.04;2.41;1.16;1.17;;;;;;;1.06;;;;;;;0.6080;0.2402;0.0559;0.0509;0.0304;0.0146;;0.972674917;167
40;Inert;1;Bottom Ash ;Waste Bottom Ash ;;2.35;;;from rotary kiln incinerator;37.86;25.23;1.15;5.58;;0.23;;;;;;;;;;;;;;;0.5405;0.3602;0.0164;0.0797;0.0000;0.0033;;1;168
41;Inert;1;Bottom Ash ;Waste Bottom Ash ;;2.51;;;from rotary kiln incinerator;15.8;39.06;1.6;7.6;;0.15;;;;;;;;;;;;;;;0.2461;0.6083;0.0249;0.1184;0.0000;0.0023;;1;168
49;Inert;2;Ash;Coal Fly Ash;;2.69;;0.73;;;;;;;;;;;;;;;;;;;;;;;;;;;;;;208
50;Inert;2;Ash;Coal Fly Ash;;2.1;;0.72;;;;;;;;;;;;;;;;;;;;;;;;;;;;;;208
51;Inert;2;Ash;Coal Fly Ash;;2.45;;;;47.6;10.7;7.42;23.8;2.16;1.5;1.68;1.16;;;;;;0.76;;;;;;;0.5108;0.1148;0.0796;0.2554;0.0232;0.0161;;0.962802232;217
52;Inert;2;Ash;Coal Fly Ash;;1.74;;;;54.6;1.4;5.3;28.8;0.37;1.89;3.72;0.17;1.03;;;;;0;;;;;;;0.5912;0.0152;0.0574;0.3118;0.0040;0.0205;;0.949424342;217
53;Inert;2;Ash;Coal Fly Ash;;;;;;54.28;5;8.8;23.58;;1.31;2;;1.48;;;;;0.53;;;;;;;0.5838;0.0538;0.0947;0.2536;0.0000;0.0141;;0.958651268;217
54;Inert;2;Ash;Coal Bottom Ash;;2.41;;;;52.5;4.72;8.3;17.65;;0.58;;;2.17;;;;;0.84;;;;;;;0.6269;0.0564;0.0991;0.2107;0.0000;0.0069;;0.965306593;217
55;Inert;2;Ash;Coal Bottom Ash;;1.88;;;;45.3;8.7;19.84;18.1;;0.97;2.48;0.35;;;;;;0.35;;;;;;;0.4876;0.0936;0.2135;0.1948;0.0000;0.0104;;0.966906026;217
56;Inert;2;Ash;Coal Bottom Ash;;2.65;;;;52.4;2.4;6.6;27.5;0.36;1.83;3.48;0.12;0.97;;;;;0;;;;;;;0.5753;0.0263;0.0725;0.3019;0.0040;0.0201;;0.952226636;217
57;Inert;2;Ash;Coal Bottom Ash;;1.75;;;;;;;;;;;;;;;;;;;;;;;;;;;;;;;;202
58;Inert;2;Ash;Coal Bottom Ash;;2.21;;;;;;;;;;;;;;;;;;;;;;;;;;;;;;;;199
59;Inert;2;Ash;Coal Bottom Ash;;2.08;;;;;;;;;;;;;;;;;;;;;;;;;;;;;;;;199
60;Inert;2;Ash;Coal Bottom Ash;;1.88;;;;;;;;;;;;;;;;;;;;;;;;;;;;;;;;199
61;Inert;2;Ash;Coal Bottom Ash;;1.87;;;;;;;;;;;;;;;;;;;;;;;;;;;;;;;;199
62;Inert;2;Ash;Coal Bottom Ash;;1.39;;;;;;;;;;;;;;;;;;;;;;;;;;;;;;;;199
63;Inert;2;Ash;Coal Bottom Ash;;2.1;;;;;;;;;;;;;;;;;;;;;;;;;;;;;;;;199
64;Inert;2;Ash;Coal Bottom Ash;;2.21;;;;;;;;;;;;;;;;;;;;;;;;;;;;;;;;199
65;Inert;2;Ash;Coal Bottom Ash;;;;;;62.33;1;4.16;25.52;0.08;0.94;3.25;0.12;0.84;;;;;0;;;;;;;0.6629;0.0106;0.0442;0.2714;0.0009;0.0100;;0.957145765;199
66;Inert;2;Ash;Coal Bottom Ash;;;;;;65.02;1.76;6.86;19.18;0.85;2;0;0.04;0.93;;;;;0;;;;;;;0.6796;0.0184;0.0717;0.2005;0.0089;0.0209;;0.989962748;199
67;Inert;2;Ash;Coal Bottom Ash;;2.41;;;;52.5;4.72;8.3;17.65;0;0.58;0;0;2.17;;;;;0.84;;;;;;;0.6269;0.0564;0.0991;0.2107;0.0000;0.0069;;0.965306593;199
68;Inert;2;Ash;Coal Bottom Ash;;1.8;;;;50.49;4.19;10.93;27.56;0.57;1.24;0.82;0.24;2.23;;;;;0.1;;;;;;;0.5316;0.0441;0.1151;0.2902;0.0060;0.0131;;0.965538274;199
69;Inert;2;Ash;Coal Bottom Ash;;;;;;47.1;7.8;5.7;23.1;0.7;1.5;5.3;0;1.2;;;;;1.5;;;;;;;0.5483;0.0908;0.0664;0.2689;0.0081;0.0175;;0.914802982;199
70;Inert;2;Ash;Coal Bottom Ash;;;;;;59.82;1.86;3.77;27.76;1.61;0.7;0.33;0;0;;;;;1.39;;;;;;;0.6263;0.0195;0.0395;0.2906;0.0169;0.0073;;0.982311806;199
71;Inert;2;Ash;Coal Bottom Ash;;;;;;52.2;5.9;6;27.5;0;1.7;0.6;0.74;1.53;;;;;0.13;;;;;;;0.5595;0.0632;0.0643;0.2947;0.0000;0.0182;;0.968847352;199
72;Inert;2;Ash;Coal Bottom Ash;;;;;;58.7;9.5;6.2;20.1;0.1;1.6;1;1;0;;;;;0.4;;;;;;;0.6102;0.0988;0.0644;0.2089;0.0010;0.0166;;0.975659229;199
73;Inert;2;Ash;Coal Bottom Ash;;2.22;;;;62.32;0.5;3.57;27.21;0.7;0.95;2.58;0;2.15;;;;;0;;;;;;;0.6543;0.0052;0.0375;0.2857;0.0073;0.0100;;0.952690538;199
74;Inert;2;Ash;Coal Bottom Ash;;;;;;45.3;8.7;19.84;18.1;0;0.97;2.48;0.351;3.27;;;;;0.352;;;;;;;0.4876;0.0936;0.2135;0.1948;0.0000;0.0104;;0.935056309;199
75;Inert;2;Ash;Coal Bottom Ash;;1.39;;;;56.44;0.75;8.44;29.24;0.09;0.4;1.24;0;0;;;;;0;;;;;;;0.5919;0.0079;0.0885;0.3066;0.0009;0.0042;;0.987163561;199
76;Inert;2;Ash;Coal Bottom Ash;;2;;;;64.45;3.92;7.77;15.89;0.89;2.45;1.6;0;0;;;;;0;;;;;;;0.6758;0.0411;0.0815;0.1666;0.0093;0.0257;;0.983500052;199
77;Inert;2;Ash;Coal Bottom Ash;;;;;;68.9;1.61;6.5;18.67;0.24;0.53;1.52;0;1.33;;;;;0;;;;;;;0.7144;0.0167;0.0674;0.1936;0.0025;0.0055;;0.971299094;199
78;Inert;2;Ash;Coal Bottom Ash;;2.21;;;;52.1;6.61;11.99;18.34;2.43;4.85;1.57;0;0.87;;;;;0;;;;;;;0.5409;0.0686;0.1245;0.1904;0.0252;0.0504;;0.975293641;199
79;Inert;2;Ash;Coal Bottom Ash;;;;;;47.53;4.17;5.99;20.69;0.33;0.82;0.76;0;0;;;;;1;;;;;;;0.5976;0.0524;0.0753;0.2602;0.0041;0.0103;;0.97834912;199
80;Inert;2;Ash;Coal Bottom Ash;;;;;;57.76;1.58;8.56;21.58;0.14;1.19;1.08;0;0;;;;;0.02;;;;;;;0.6361;0.0174;0.0943;0.2376;0.0015;0.0131;;0.98803177;199
81;Inert;2;Ash;Coal Bottom Ash;;;;;;54.8;4.2;8.49;28.5;0.08;0.35;0.45;0.28;2.71;;;;;0;;;;;;;0.5683;0.0436;0.0881;0.2956;0.0008;0.0036;;0.965551772;199
82;Inert;2;Ash;Coal Bottom Ash;;2.65;;;;52.4;2.4;6.6;27.5;0.36;1.83;3.48;0.12;0.97;;;;;0;;;;;;;0.5753;0.0263;0.0725;0.3019;0.0040;0.0201;;0.952226636;217
83;Inert;2;Ash;Palm Oil Fuel Ash;;2.42;;;;62.6;5.7;8.12;4.65;;3.52;9.05;;;;;;;1.16;;;;;;6.52;0.7400;0.0674;0.0960;0.0550;0.0000;0.0416;;0.892299578;217
84;Inert;2;Ash;Palm Oil Fuel Ash;;;;;;59.17;5.8;6.33;3.73;0.18;4.87;8.25;;;;;;;0.72;;;;;;16.1;0.7389;0.0724;0.0790;0.0466;0.0022;0.0608;;0.899270073;217
85;Inert;2;Ash;Palm Oil Fuel Ash;;2.36;;;;54;12.9;2;0.9;1;4.9;13.5;;;;;;;4;;;;;;3.7;0.7133;0.1704;0.0264;0.0119;0.0132;0.0647;;0.81223176;217
86;Inert;2;Ash;Sugar Cane Bagasse Ash;;2.53;;;;78.34;2.15;3.61;8.55;0.12;1.65;3.46;1.07;;;;;;;;;;;;0.42;0.8297;0.0228;0.0382;0.0906;0.0013;0.0175;;0.954219303;217
87;Inert;2;Ash;Sugar Cane Bagasse Ash;;;;;;69.4;2.51;5.41;11.26;0.09;1.28;3.45;1.61;1.38;;;;;1.83;;;;;;1.56;0.7715;0.0279;0.0601;0.1252;0.0010;0.0142;;0.915801262;217
88;Inert;2;Ash;Corn Cob Ash;;;;;;47.8;16.7;8.23;9.4;1.99;;5.4;0.27;0.18;2.68;;;;1.75;;;;;;5.5;0.5682;0.1985;0.0978;0.1117;0.0237;0.0000;;0.891101695;222
89;Inert;2;Ash;Corn Cob Ash;;;;;;47.77;16.68;8.21;9.41;1.97;;5.39;0.27;0.2;2.7;;;;1.74;;;;;;5.6;0.5684;0.1985;0.0977;0.1120;0.0234;0.0000;;0.890820437;222
90;Inert;2;Ash;Corn Cob Ash;;;;;;47.78;16.69;8.22;9.42;1.98;;5.4;0.27;0.19;2.69;;;;1.75;;;;;;5.55;0.5682;0.1985;0.0978;0.1120;0.0235;0.0000;;0.890878271;222
91;Inert;2;Ash;Corn Cob Ash;;;;;;47.78;16.69;8.22;9.41;1.99;;5.4;0.27;0.19;2.69;;;;1.75;;;;;;5.55;;;;;;;;;222
92;Inert;2;Ash;Corn Cob Ash;;;;;;66.38;11.57;4.44;7.48;0.41;2.06;4.92;;;;;;;;;;;;;;;;;;;;;;193
93;Inert;2;Ash;Corn Cob Ash;;;;;;63.73;6.56;5.32;15.05;0.1;4.56;2.05;;;;;;;;;;;;;;0.6686;0.0688;0.0558;0.1579;0.0010;0.0478;;0.978946287;193
94;Inert;2;Ash;Corn Cob Ash;;;;;;62.3;10.57;4.4;6.25;0.36;1.86;3.89;;;;;;;;;;;;;;0.7266;0.1233;0.0513;0.0729;0.0042;0.0217;;0.956599353;193
95;Inert;2;Ash;Corn Cob Ash;;;;;;37.27;13;1.19;2.37;0;7.35;15;;;;;;;;;;;;;;0.6092;0.2125;0.0195;0.0387;0.0000;0.1201;;0.803097926;193
96;Inert;2;Ash;Corn Cob Ash;;;;;;64.9;10.24;4.75;10.79;0.43;2.08;4.23;;;;;;;;;;;;;;0.6964;0.1099;0.0510;0.1158;0.0046;0.0223;;0.956579758;193
42;Inert;3;Slag;Glassy slag;at room temperature;2.767;;0.759218631;A;43.17;28.72;;28.11;;;;;;;;;;;;;;;;;0.4317;0.2872;0.0000;0.2811;0.0000;0.0000;;1;165
43;Inert;3;Slag;Glassy slag;at room temperature;2.759;;0.757013083;B;44.91;37.29;;17.80;;;;;;;;;;;;;;;;;0.4491;0.3729;0.0000;0.1780;0.0000;0.0000;;1;165
44;Inert;3;Slag;Glassy slag;at room temperature;2.773;;0.756150628;C;46.02;43.42;;10.56;;;;;;;;;;;;;;;;;0.4602;0.4342;0.0000;0.1056;0.0000;0.0000;;1;165
45;Inert;3;Slag;Glassy slag;at room temperature;2.905;;0.754762755;D;48.08;46.77;;5.15;;;;;;;;;;;;;;;;;0.4808;0.4677;0.0000;0.0515;0.0000;0.0000;;1;165
46;Inert;3;Slag;Glassy slag;at room temperature;2.91;;0.770279422;E;12.40;48.33;;39.27;;;;;;;;;;;;;;;;;0.1240;0.4833;0.0000;0.3927;0.0000;0.0000;;1;165
47;Inert;3;Slag;Glassy slag;at room temperature;2.866;;0.760021722;F;40.17;40.06;;19.77;;;;;;;;;;;;;;;;;0.4017;0.4006;0.0000;0.1977;0.0000;0.0000;;1;165
48;Inert;3;Slag;Glassy slag;at room temperature;2.761;;0.754244205;G;53.01;34.75;;12.24;;;;;;;;;;;;;;;;;0.5301;0.3475;0.0000;0.1224;0.0000;0.0000;;1;165
97;Inert;4;Ceramic;Ceramic Plates;Standard Ceramic Powder ;3.15;;;;66.57;2.41;1.41;21.6;1.41;;2.79;;;;;;;;1.49;;;;;;0.7127;0.0258;0.0151;0.2313;0.0151;0.0000;;0.956183456;169
98;Inert;4;Ceramic;Porcelain;;2.3;2.5;0.83;;;;;;;;;;;;;;;;;;;;;;;;;;;;;;187
99;Inert;4;Ceramic;Porcelain;;;;;;58.8;0.21;0.82;36.9;0.12;0.73;2.21;0.24;;;;;;;;;;;;;0.6026;0.0022;0.0084;0.3782;0.0012;0.0075;;0.975507348;195
100;Inert;4;Ceramic;Soft Porcelains;;2.42;;;;71.66;0.21;0.37;19.12;5.16;0.06;2.58;0.01;0.83;0.01;;;;;0;;;;;;0.7420;0.0022;0.0038;0.1980;0.0534;0.0006;;0.96570343;192
101;Inert;4;Ceramic;Soft Porcelains;;2.58;;;;72.37;0.2;0.22;19.29;5.16;0.05;2.56;0.01;0.15;0.01;;;;;0;;;;;;0.7439;0.0021;0.0023;0.1983;0.0530;0.0005;;0.972705459;192
102;Inert;4;Ceramic;Hard Porcelain;;2.59;;;;69.5;0.23;0.34;24.05;1.17;0.04;4.37;0.01;0.82;0.01;;;;;0;;;;;;0.7290;0.0024;0.0036;0.2523;0.0123;0.0004;;0.948179829;192
103;Inert;4;Ceramic;Bone China Pitcher;;;;;;33.9;26.12;0.41;16.17;0.63;0.27;2.08;19.36;0.33;;;;;;;;;;;;0.4374;0.3370;0.0053;0.2086;0.0081;0.0035;;0.780699103;205
104;Inert;4;Ceramic;Bone China;;2.82;;;;33.2;25.9;0.24;12.9;1.27;0.72;1.64;19.5;0.05;;;0.02;0.01;0.04;;;;;;;0.4473;0.3489;0.0032;0.1738;0.0171;0.0097;;0.777358886;196
105;Inert;4;Ceramic;Bone China;from United Kingdom;;;;;33.7;25.9;0.31;14.1;0.32;0.68;2.26;22.7;;;;;;;;;;;;;0.4493;0.3453;0.0041;0.1880;0.0043;0.0091;;0.750325098;195
106;Inert;4;Ceramic;Bone China;from Japan;;;;;34.9;23.3;0.19;19.5;0.27;0.52;2.06;19.2;;;;;;;;;;;;;0.4436;0.2961;0.0024;0.2478;0.0034;0.0066;;0.787272363;195
107;Inert;4;Ceramic;Magnesium porcelain;;3.58;47.5;0.92;;;;;;;;;;;;;;;;;;;;;;;;;;;;;;225
108;Inert;4;Ceramic;Aluminum Oxide;;4;30;;;;;;;;;;;;;;;;;;;;;;;;;;;;;;;224
109;Inert;4;Ceramic;Aluminum Oxide;;3.94;30;0.45;;;;;;;;;;;;;;;;;;;;;;;;;;;;;;187
110;Inert;5;Non-metal/Stone;Cement;Ordinary Portland Cement;;;0.88;;;;;;;;;;;;;;;;;;;;;;;;;;;;;;207
111;Inert;5;Non-metal/Stone;White Cement;;2.96;;;;17.05;64.2;0.2;2.15;0.11;0.8;0.24;;;;;;;2.5;;;;;;;0.2018;0.7597;0.0024;0.0254;0.0013;0.0095;;0.968595989;215
112;Inert;5;Non-metal/Stone;Burnt brick;;1.82;0.811;0.88;;;;;;;;;;;;;;;;;;;;;;;;;;;;;;210
113;Inert;5;Non-metal/Stone;Mud brick;;1.731;0.75;0.88;;;;;;;;;;;;;;;;;;;;;;;;;;;;;;210
114;Inert;5;Non-metal/Stone;Reinforced cement concrete;;2.288;1.58;0.88;;;;;;;;;;;;;;;;;;;;;;;;;;;;;;210
115;Inert;5;Non-metal/Stone;Dense concrete;;2.41;1.74;0.88;;;;;;;;;;;;;;;;;;;;;;;;;;;;;;210
116;Inert;5;Non-metal/Stone;Cement plaster ;;1.762;0.721;0.84;;;;;;;;;;;;;;;;;;;;;;;;;;;;;;210
117;Inert;5;Non-metal/Stone;waste brick;;;;;;66.52;6.06;5.45;14.2;0.67;2.35;2.09;;;;;;;0.75;;;;;;;0.6984;0.0636;0.0572;0.1491;0.0070;0.0247;;0.971046998;203
118;Inert;5;Non-metal/Stone;Stone Slurry;semi-liquid stone waste;2.72;;;;0.91;54.29;0.4;3.72;;0.3;;;;;;;;0.09;0.03;;;;;;0.0153;0.9106;0.0067;0.0624;0.0000;0.0050;;0.997991296;215
119;Inert;5;Non-metal/Stone;Gypsum;Srandard;2.32;;;;;;;;;;;;;;;;;;;;;;;;;;;;;;;;176
120;Inert;5;Non-metal/Stone;Gypsum;Type C;0.752;0.276;0.852;;;;;;;;;;;;;;;;;;;;;;;;;;;;;;220
121;Inert;5;Non-metal/Stone;Gypsum;Type X;0.711;0.252;0.947;;;;;;;;;;;;;;;;;;;;;;;;;;;;;;220
122;Inert;5;Non-metal/Stone;Gypsum;Type F;0.743;0.238;1.034;;;;;;;;;;;;;;;;;;;;;;;;;;;;;;220
123;Inert;5;Non-metal/Stone;Gypsum;Type R;0.805;0.292;0.977;;;;;;;;;;;;;;;;;;;;;;;;;;;;;;220
124;Inert;5;Non-metal/Stone;Gypsum;Commercial Gypsum Plaster;2.6;;;;0.35;51.51;0.21;;;;;1.88;;;;;;37.92;;;;;;0.29;0.0067;0.9892;0.0040;0.0000;0.0000;0.0000;;0.566779144;191
125;Inert;5;Non-metal/Stone;Gypsum;Recycled Gypsum Plaster;2.55;;;;0.44;50.29;0.22;;;;;1.87;;;;;;37.82;;;;;;0.27;0.0086;0.9870;0.0043;0.0000;0.0000;0.0000;;0.562113857;191
126;Inert;5;Non-metal/Stone;Gypsum;Recycled Gypsum Plaster;2.55;;;;0.55;51.43;0.17;;;;;1.77;;;;;;36.96;;;;;;0.35;0.0105;0.9862;0.0033;0.0000;0.0000;0.0000;;0.573833627;191
127;Inert;5;Non-metal/Stone;Waste Stone;;;;;;36.96;28.6;3.4;0.49;;6.08;;;;;;;;0.15;;;;;;;0.4893;0.3787;0.0450;0.0065;0.0000;0.0805;;0.99801797;212
128;Inert;5;Non-metal/Stone;Limestone;High value;;1.26;;;;;;;;;;;;;;;;;;;;;;;;;;;;;;;174
129;Inert;5;Non-metal/Stone;Limestone;Low value;;1.33;;;;;;;;;;;;;;;;;;;;;;;;;;;;;;;174
130;Inert;5;Non-metal/Stone;Limestone;Salem;;2.15;;;;;;;;;;;;;;;;;;;;;;;;;;;;;;;174
131;Inert;5;Non-metal/Stone;Marble;High value;;2.07;;;;;;;;;;;;;;;;;;;;;;;;;;;;;;;174
132;Inert;5;Non-metal/Stone;Marble;Low value;;2.94;;;;;;;;;;;;;;;;;;;;;;;;;;;;;;;174
133;Inert;5;Non-metal/Stone;Marble;Halston;;2.8;;;;;;;;;;;;;;;;;;;;;;;;;;;;;;;174
134;Inert;5;Non-metal/Stone;Marble;M1;2.697;2.92;0.642;;;;;;;;;;;;;;;;;;;;;;;;;;;;;;219
135;Inert;5;Non-metal/Stone;Marble;M2;2.835;3.62;0.68;;;;;;;;;;;;;;;;;;;;;;;;;;;;;;219
136;Inert;5;Non-metal/Stone;Marble;M3;2.701;3.1;0.644;;;;;;;;;;;;;;;;;;;;;;;;;;;;;;219
137;Inert;5;Non-metal/Stone;Marble;M4;2.835;5.46;0.562;;;;;;;;;;;;;;;;;;;;;;;;;;;;;;219
138;Inert;5;Non-metal/Stone;Marble Dust;;;;;;0.57;55.26;0.11;0.16;0.05;0.2;;0.02;;;;;;0.06;0.01;;0.01;;;0.03;0.0101;0.9807;0.0020;0.0028;0.0009;0.0035;;0.998405386;198
139;Inert;5;Non-metal/Stone;Limestone Dust;;;;;;0.115;55.44;0.23;0.22;;0.97;;;;;;;;;;;;;;;0.0020;0.9731;0.0040;0.0039;0.0000;0.0170;;1;198
140;Inert;5;Non-metal/Stone;Granite Dust;;;;;;69.88;3.71;7.73;12.21;3;0.07;3.65;0.03;0.05;0.07;;;;0.05;0.01;0.07;;;;;0.7234;0.0384;0.0800;0.1264;0.0311;0.0007;;0.960907192;198
141;Inert;5;Non-metal/Stone;Granite fragments;;;;;;57.2;11.8;3.3;5.4;0;4.6;0;;;;;;;;;;;;;;0.6950;0.1434;0.0401;0.0656;0.0000;0.0559;;1;197
142;Inert;5;Non-metal/Stone;Sand;;2.62;;;;;;;;;;;;;;;;;;;;;;;;;;;;;;;;211
143;Inert;5;Non-metal/Stone;Sand;Average value between the 8 samples;1.5;1.1825;;;;;;;;;;;;;;;;;;;;;;;;;;;;;;;218
144;Inert;5;Non-metal/Stone;Sand;Average value between the 5 samples;1.6;1.335;0.67;;88.48;0.53;1.11;5.23;;0.42;0.05;;;;;;;;;;;;;;0.9239;0.0055;0.0116;0.0546;0.0000;0.0044;;0.999478188;194
145;Inert;5;Non-metal/Stone;Soil (dry);;;0.5;0.8;;;;;;;;;;;0.01;;;;;;;;;;;;;;;;;;;207
146;Inert;5;Non-metal/Stone;Soil (dry);Soil 1;2.72;;;;;;;;;;;;;;;;;;;;;;;;;;;;;;;;213
147;Inert;5;Non-metal/Stone;Soil (dry);Soil 2;2.68;;;;;;;;;;;;;;;;;;;;;;;;;;;;;;;;213
148;Inert;5;Non-metal/Stone;Soil (dry);Soil 3;2.64;;;;;;;;;;;;;;;;;;;;;;;;;;;;;;;;213
149;Inert;5;Non-metal/Stone;Sandy Clay Soil;KT;2.69;;;;46.35;1.78;2.06;20.85;;0.22;;;2.19;0.16;;;;;;;;;;;0.6504;0.0250;0.0289;0.2926;0.0000;0.0031;;0.96807499;201
150;Inert;5;Non-metal/Stone;Kaolinite;SC;2.64;;;;20.3;1.1;2.65;5.466;;0.59;;;0.39;0.05;;;;;;;;;;;0.6743;0.0365;0.0880;0.1816;0.0000;0.0196;;0.985595495;201
151;Inert;5;Non-metal/Stone;Sandy Clay Soil;Average value;;;1.71;;;;;;;;;;;;;;;;;;;;;;;;;;;;;;206
152;Inert;5;Non-metal/Stone;Kaolinite;room temperature;2.68;;;;;;;;;;;;;;;;;;;;;;;;;;;;;;;;175
153;Inert;6;Glass;Glas Waste;;2.5;;;;64.31;10.61;6.25;19.98;12.52;0.63;0.74;;0.61;;;;;0.25;;0.02;;;;;0.5626;0.0928;0.0547;0.1748;0.1095;0.0055;;0.986024845;211
154;Inert;6;Glass;Soda-Lime Glass;;2.5;1.06;0.87;;73;7;;1;15;4;;;;;;;;;;;;;;;0.7300;0.0700;0.0000;0.0100;0.1500;0.0400;;1;221
155;Inert;6;Glass;Glass ;Silicate glass;;1.05;;;;;;;;;;;;;;;;;;;;;;;;;;;;;;;223
156;Inert;6;Glass;Glass Container;Soda-Lime Glass;;;;;72.2;9.6;;1.9;14.6;1.5;;;;;;;;;;;;;;;0.7234;0.0962;0.0000;0.0190;0.1463;0.0150;;1;197
157;Inert;6;Glass;Window Glass;Soda-Lime Glass;;;;;72;8.2;;1.3;14.3;3.5;;;;;;;;;;;;;;;0.7251;0.0826;0.0000;0.0131;0.1440;0.0352;;1;197
158;Inert;6;Glass;Lamp Glass;Soda-Lime Glass;;;;;71.5;6.6;;2;15.5;2.8;;;;;;;;;;;;;;;0.7266;0.0671;0.0000;0.0203;0.1575;0.0285;;1;197
159;Inert;6;Glass;White Float Glass;;;;0.805;;;;;;;;;;;;;;;;;;;;;;;;;;;;;;183
160;Inert;6;Glass;White Float Glass;Soda-Lime Glass Base;;;;;72.3;8.8;0.02;0.5;13.3;4.3;0.4;;;;;;;;;;;;;;0.7287;0.0887;0.0002;0.0050;0.1340;0.0433;;0.995984742;190
161;Inert;6;Glass;Green Glass;Average values;;;;;71.5;10;0.055;2.5;14;5;2.5;;;;;;;;;;;;;;0.6938;0.0970;0.0005;0.0243;0.1358;0.0485;;0.976315665;184
162;Inert;6;Glass;Colorless;;;;;;71.7;12;;1.9;13.3;1;;;;;;;;;;0.05;;;;;0.7177;0.1201;0.0000;0.0190;0.1331;0.0100;;0.99949975;204
163;Inert;6;Glass;Green Glass Waste;Soda-Lime Glass Base;;;;;70.5;10.2;0.4;1.8;13;2.8;0.5;;;;;;;0.3;;0.3;;;;;0.7143;0.1033;0.0041;0.0182;0.1317;0.0284;;0.988977956;204
164;Inert;6;Glass;Soda lime silica glass;;;;;;64.3;25.7;;;10;;;;;;;;;;;;;;;;0.6430;0.2570;0.0000;0.0000;0.1000;0.0000;;1;214
165;Inert;6;Glass;Amber Glass;;2.42;1.2;;;;;;;;;;;;;;;;;;;;;;;;;;;;;;;171
166;Inert;6;Glass;(Lead) Crystal Glass;;;0.62;0.39;;;;;;;;;;;;;;;;;;;;;;;;;;;;;;172
167;Inert;6;Glass;(Lead) Crystal Glass;;;;;;55;;;;;;11.3;;;;;;;;;;;33;;;1.0000;0.0000;0.0000;0.0000;0.0000;0.0000;;0.829562594;216
168;Inert;6;Glass;Borosilicate Glass;;;;;;80.6;0.1;0.04;2.2;4.2;0.05;;;;;;;;;0.1;;;;12.6;;0.9244;0.0011;0.0005;0.0252;0.0482;0.0006;;0.998854393;216
169;Inert;6;Glass;(Lead) Crystal Glass;;3.01;0.9;;;;;;;;;;;;;;;;;;;;;;;;;;;;;;;186
170;Inert;6;Glass;Glass;;;;0.84;;;;;;;;;;;;;;;;;;;;;;;;;;;;;;189
171;Inert;6;Glass;Borosilicate Glass;;2.23;1.2;0.8;;;;;;;;;;;;;;;;;;;;;;;;;;;;;;170
172;Inert;6;Glass;Borosilicate Glass;;2.4;1.1;;;75.5;;;4.5;6;;;;;;;;;;;;;;9.5;;0.8779;0.0000;0.0000;0.0523;0.0698;0.0000;;1;185
173;Inert;7;Metal;Medium Alloy Steel;;7.76;52;0.47;;;;;;;;;;;;;;;;;;;;;;;;;;;;;;182
174;Inert;7;Metal;Medium Alloy Steel;;;;0.437;;;;;;;;;;;;;;;;;;;;;;;;;;;;;;207
175;Inert;7;Metal;Copper;;;397.37;;;;;;;;;;;;;;;;;;;;;;;;;;;;;;;200
176;Inert;7;Metal;Brass;;;114.67;;;;;;;;;;;;;;;;;;;;;;;;;;;;;;;200
177;Inert;7;Metal;Stainless Steel;;;44.92;;;;;;;;;;;;;;;;;;;;;;;;;;;;;;;200
178;Inert;7;Metal;Aluminim;;;;0.9;;;;;;;;;;;;;;;;;;;;;;;;;;;;;;189
179;Inert;7;Metal;Copper;;;;0.386;;;;;;;;;;;;;;;;;;;;;;;;;;;;;;189
180;Inert;7;Metal;Brass;;8.13;52.1;0.379;;;;;;;;;;;;;;;;;;;;;;;;;;;;;;173
181;Inert;7;Metal;Brass;;;;0.38;;;;;;;;;;;;;;;;;;;;;;;;;;;;;;189
182;Inert;7;Metal;Aluminium Alloy;Al 6061;2.7;190;0.88;;;;;;;;;;;;;;;;;;;;;;;;;;;;;;181
183;Inert;7;Metal;Nickel Alloy;Ni 601;8.93;16.7;0.431;;;;;;;;;;;;;;;;;;;;;;;;;;;;;;177
184;Inert;7;Metal;Zinc Alloy;ZA27;6.61;109;0.416;;;;;;;;;;;;;;;;;;;;;;;;;;;;;;180
185;Inert;7;Metal;Titanium Alloy;Ti-6Al-4V alloy;4.53;7.13;0.538;;;;;;;;;;;;;;;;;;;;;;;;;;;;;;179
186;Inert;7;Metal;Lead Alloy;Copper Lead Alloy;10.5;32.5;0.136;;;;;;;;;;;;;;;;;;;;;;;;;;;;;;178
187;Inert;7;Metal;Copper Wire;;8.62;384.96;;;;;;;;;;;;;;;;;;;;;;;;;;;;;;;209
188;Inert;7;Metal;Copper Wire;;8.62;388;0.385;;;;;;;;;;;;;;;;;;;;;;;;;;;;;;207
189;Inert;7;Metal;Aluminum;;2.7;200;;;;;;;;;;;;;;;;;;;;;;;;;;;;;;;225
190;Inert;7;Metal;Aluminum;;2.71;167.5;0.869;;;;;;;;;;;;;;;;;;;;;;;;;;;;;;207
191;Inert;7;Metal;Iron;;;80;0.449;;;;;;;;;;;;;;;;;;;;;;;;;;;;;;207
192;Inert;7;Metal;Gold;;19.32;;;;;;;;;;;;;;;;;;;;;;;;;;;;;;;;188
193;Inert;7;Metal;Silver;;10.49;;;;;;;;;;;;;;;;;;;;;;;;;;;;;;;;188
194;Inert;7;Metal;Copper;;8.93;;;;;;;;;;;;;;;;;;;;;;;;;;;;;;;;188
195;Inert;7;Metal;Brass;;8.55;;;;;;;;;;;;;;;;;;;;;;;;;;;;;;;;188
196;Inert;7;Metal;Iron;;7.85;;;;;;;;;;;;;;;;;;;;;;;;;;;;;;;;188
197;Inert;7;Metal;Gold;;;;0.126;;;;;;;;;;;;;;;;;;;;;;;;;;;;;;189
198;Inert;7;Metal;Silver;;;;0.233;;;;;;;;;;;;;;;;;;;;;;;;;;;;;;189
199;Inert;7;Metal;Steel;;8;40;;;;;;;;;;;;;;;;;;;;;;;;;;;;;;;225
;;;;;;;;;;;;;;;;;;;;;;;;;;;;;;;;;;;;;;

File: data/raw/organic_subgroups_raw_data.csv (part 1 of 3)
ID;Type;Subtype;Group;Object;Comments;Density g/cm^3;Thermal conductivity W/mK;Specific Heat Capacity kJ/kg*K;Comments;Moisture content %wt;Volatile content %wt;Char content %wt;Ash content %wt;SUM;M_norm;V_norm;C_norm;A_norm;;Comments;C %wt;H %wt;N %wt;S %wt;O %wt;Cl %wt;SUM;E_C_norm;E_H_norm;E_N_norm;E_S_norm;E_O_norm;E_Cl_norm;HHV [MJ/kg] DAF;HHV_D [MJ/kg];HHV_eff_norm  [MJ/kg];E_HHV [MJ/kg] DAF;E_HHV_D [MJ/kg];E_HHV_eff_norm  [MJ/kg];Ref A
1;Organic;1;Waste;Food residue;;;;;w/d basis;89.09;69.66;16.77;13.57;189.09;89.09;7.60;1.83;1.48;;dry ash free basis;32.81;4.77;2.35;0.13;59.93;;99.99;32.81;4.77;2.35;0.13;59.94;;;;;;;;18
2;Organic;1;Waste;Food residue;;;;;w/d basis;86.62;63.23;19.96;16.82;186.63;86.62;8.46;2.67;2.25;;dry ash free basis;41.42;3.5;5.57;0.27;49.24;;100;41.42;3.50;5.57;0.27;49.24;;;;;;;;18
3;Organic;1;Waste;Food residue;;;;;w/d basis;78.12;87.3;9.96;2.74;178.12;78.12;19.10;2.18;0.60;;dry ash free basis;52.4;6.91;7.75;0.52;32.42;;100;52.40;6.91;7.75;0.52;32.42;;;17.347;;17.83569813;17.347;3.7955236;18
4;Organic;1;Waste;Food residue;;;;;w/d basis;72;72.36;11.64;16;172;72.00;20.26;3.26;4.48;;;;;;;;;0;;;;;;;;;;;;;18
5;Organic;1;Waste;Food residue;;;;;w/d basis;71.64;62.83;9.63;27.54;171.64;71.64;17.82;2.73;7.81;;;;;;;;;0;;;;;;;;;;;;;18
6;Organic;1;Waste;Food residue;;;;;w/d basis;70;;;;70;;;;;;dry ash free basis;50.53;6.74;2.74;0.42;39.58;;100.01;50.52;6.74;2.74;0.42;39.58;;;13.917;;;13.917;4.1751;18
7;Organic;1;Waste;Food residue;;;;;w/d basis;69.37;59.13;9.45;31.42;169.37;69.37;18.11;2.89;9.62;;;;;;;;;0;;;;;;;;;;;;;18
8;Organic;1;Waste;Food residue;;;;;w/d basis;67.67;;;;67.67;;;;;;;;;;;;;0;;;;;;;;12.582;;;12.582;4.0677606;18
9;Organic;1;Waste;Food residue;;;;;w/d basis;63.06;50.3;12.56;37.14;163.06;63.06;18.58;4.64;13.72;;;;;;;;;0;;;;;;;;;;;;;18
10;Organic;1;Waste;Food residue;;;;;w/d basis;60;;;;60;;;;;;dry ash free basis;51.38;7.31;3.24;0.17;36.82;1.09;100.01;51.37;7.31;3.24;0.17;36.82;1.09;;;;;;;18
11;Organic;1;Waste;Food residue;;;;;w/d basis;56.12;54.97;7.29;37.74;156.12;56.12;24.12;3.20;16.56;;dry ash free basis;56.5;6.68;4.08;0.4;31.07;1.27;100;56.50;6.68;4.08;0.40;31.07;1.27;;9.643;;15.48827498;9.643;4.2313484;18
12;Organic;1;Waste;Food residue;;;;;w/d basis;54.51;;;;54.51;;;;;;dry ash free basis;50.69;6.8;1.7;0.43;40.38;;100;50.69;6.80;1.70;0.43;40.38;;;;;;;;18
13;Organic;1;Waste;Food residue;;;;;dry basis;;55.98;7.17;36.86;100.01;0.00;55.97;7.17;36.86;;dry ash free basis;59.95;9.13;3.95;0.44;26.54;;100.01;59.94;9.13;3.95;0.44;26.54;;;17.927;;28.39080396;17.927;17.927;18
14;Organic;1;Waste;Food residue;;;;;dry basis;;77.97;12.32;9.71;100;0.00;77.97;12.32;9.71;;dry ash free basis;52.24;7.3;4.97;1.01;34.35;0.12;99.99;52.25;7.30;4.97;1.01;34.35;0.12;;19.796;;21.92490863;19.796;19.796;18
15;Organic;1;Waste;Food residue;;;;;dry basis;;68.03;15.05;16.92;100;0.00;68.03;15.05;16.92;;dry ash free basis;50.09;5.08;6.58;1.1;37.14;;99.99;50.10;5.08;6.58;1.10;37.14;;;16.447;;19.79658161;16.447;16.447;18
16;Organic;1;Waste;Food residue;;;;;dry basis;;67.95;14.62;17.43;100;0.00;67.95;14.62;17.43;;dry ash free basis;50.07;5.4;6.73;0.93;36.88;;100.01;50.06;5.40;6.73;0.93;36.88;;;;;;;;18
17;Organic;1;Waste;Food residue;;;;;dry basis;;72.66;15.03;12.31;100;0.00;72.66;15.03;12.31;;dry ash free basis;49.94;4.85;3.04;0.56;41.6;;99.99;49.94;4.85;3.04;0.56;41.60;;;;;;;;18
18;Organic;1;Waste;Food residue;;;;;dry basis;;80.61;16.56;2.84;100.01;0.00;80.60;16.56;2.84;;dry ash free basis;49.1;7.26;4.39;0.23;39.02;;100;49.10;7.26;4.39;0.23;39.02;;;20.107;;20.69466986;20.107;20.107;18
19;Organic;1;Waste;Food residue;;;;;dry basis;;72.35;11.65;16;100;0.00;72.35;11.65;16.00;;dry ash free basis;48.5;14.2;1.3;0.2;35.8;;100;48.50;14.20;1.30;0.20;35.80;;;;;;;;18
20;Organic;1;Waste;Food residue;;;;;;;;;;;;;;;;dry ash free basis;47.55;6.36;0.82;0;45.27;;100;47.55;6.36;0.82;0.00;45.27;;;;;;;;18
21;Organic;1;Waste;Food residue;;;;;;;;;;;;;;;;dry ash free basis;46.33;5.49;3;0.36;42.31;2.5;99.99;46.33;5.49;3.00;0.36;42.31;2.50;;;;;;;18
22;Organic;1;Waste;Food residue;;;;;dry basis;;70.87;13.73;15.4;100;0.00;70.87;13.73;15.40;;dry ash free basis;43.25;6.38;2.43;0.47;47.47;;100;43.25;6.38;2.43;0.47;47.47;;;;;;;;18
23;Organic;1;Waste;Food residue;;;;;dry basis;;83.3;7.45;9.25;100;0.00;83.30;7.45;9.25;;;;;;;;;0;;;;;;;;;;;;;18
24;Organic;1;Waste;Food residue;;;;;dry basis;;53.5;8.75;37.75;100;0.00;53.50;8.75;37.75;;dry ash free basis;41.3;3.1;5.36;0.66;49.58;;100;41.30;3.10;5.36;0.66;49.58;;;;;;;;18
25;Organic;1;Waste;Food residue;;;;;;;;;;;;;;;;dry ash free basis;35.6;5.2;2.6;0.5;55.8;0.3;100;35.60;5.20;2.60;0.50;55.80;0.30;;;;;;;18
26;Organic;1;Waste;Food residue;;;;;dry basis;;63.5;8.75;27.75;100;0.00;63.50;8.75;27.75;;dry ash free basis;34.76;18.45;4.51;0.55;41.73;;100;34.76;18.45;4.51;0.55;41.73;;;;;;;;18
27;Organic;1;Waste;Food residue;;;;;dry basis;;70.38;24.94;4.68;100;0.00;70.38;24.94;4.68;;;;;;;;;0;;;;;;;;;;;;;18
28;Organic;1;Waste;Food residue;;;;;dry basis;;51.23;15.53;33.23;99.99;0.00;51.24;15.53;33.23;;;;;;;;;0;;;;;;;;;;;;;18
29;Organic;1;Waste;Food residue;;;;;dry basis;;45.5;12.5;42;100;0.00;45.50;12.50;42.00;;;;;;;;;0;;;;;;;;10.707;;18.46034483;10.707;10.707;18
30;Organic;1;Waste;Food residue;;;;;dry basis;;82.47;0.04;17.49;100;0.00;82.47;0.04;17.49;;;;;;;;;0;;;;;;;;;;;;;18
31;Organic;1;Waste;Organic waste;;;;;as received;70;;;5;75;;;;;;dry ash free basis;49.00;6.33;2.40;0.23;36.41;0.63;95;51.58;6.66;2.53;0.24;38.33;0.66;20.70;;;20.70;17.25;5.175;8
32;Organic;1;Waste;Food waste;;;;;dry basis;75.2;;;1.1;76.3;;;;;;dry ash free basis;43.10;7.30;0.90;0.02;47.50;;98.82022245;43.61;7.39;0.91;0.02;48.07;;;16.86;;;16.86;;30
33;Organic;1;Waste;Food waste;;;;;air dry basis;8.48;72.52;14.49;4.51;100;8.48;72.52;14.49;4.51;;air dry basis;45.06;6.98;2.90;0.27;40.28;2.7;98.19;45.89;7.11;2.95;0.27;41.02;2.75;;20.00;;21.03666245;20.00;18.304;38
34;Organic;1;Waste;Food waste;;;;;as received;81.76;;;4.06;85.82;;;;;;dry basis;37.97;8.41;1.78;0.44;47.34;;95.94;39.58;8.77;1.86;0.46;49.34;;;;3.25;22.91960508;17.81798246;3.25;22
35;Organic;1;Waste;Food residue;;;;;dry basis;;;;3.889;3.889;;;;;;dry ash free basis;47.58;6.66;2.52;1.05;43.98;;101.79;46.74;6.54;2.48;1.03;43.21;;18.21;;;18.21;;;25
36;Organic;1;Waste;Organic waste;;;;;dry basis;;;;10.8;10.8;;;;;;dry ash free basis;37.74;6.79;2.73;0.53;41.41;;89.2;42.31;7.61;3.06;0.59;46.42;;;14.757;;;14.757;;24
37;Organic;1;Waste;Food waste;;;;;;;;;;;;;;;;dry ash free basis;44.8;6.4;2.8;0.2;45.8;;100;44.80;6.40;2.80;0.20;45.80;;7.6;;;7.6;;;29
38;Organic;1;Waste;Food waste;;;;;;;;;;;;;;;;dry ash free basis;47.2;7;3.9;0.5;41.4;;100;47.20;7.00;3.90;0.50;41.40;;15.4;;;15.4;;;29
39;Organic;1;Waste;Organic waste;;;;;;;;;;;;;;;;dry ash free basis;11.4;1.5;0.8;0.2;86.1;;100;11.40;1.50;0.80;0.20;86.10;;4.9;;;4.9;;;29
40;Organic;1;Waste;Organic waste;;;;;;;;;;;;;;;;dry ash free basis;34.7;3.9;0.8;0.2;60.5;;100.1;34.67;3.90;0.80;0.20;60.44;;13.8;;;13.8;;;29
41;Organic;1;Waste;Organic waste;;;;;;;;;;;;;;;;dry ash free basis;33.9;4.7;0.8;0.2;60.5;;100.1;33.87;4.70;0.80;0.20;60.44;;14;;;14;;;29
42;Organic;1;Waste;Organic waste;;;;;;;;;;;;;;;;dry ash free basis;50.5;4.7;0.8;0.2;43.9;;100.1;50.45;4.70;0.80;0.20;43.86;;19.9;;;19.9;;;29
43;Organic;1;Waste;Organic waste;;;;;;;;;;;;;;;;dry ash free basis;3.5;0.1;0.2;0.2;96;;100;3.50;0.10;0.20;0.20;96.00;;1.3;;;1.3;;;29
44;Organic;1;Waste;Organic waste;;;;;;;;;;;;;;;;dry ash free basis;34.6;4.3;1.1;0.4;59.7;;100.1;34.57;4.30;1.10;1.10;59.64;;16.5;;;16.5;;;29
45;Organic;1;Waste;Organic waste;;;;;;;;;;;;;;;;dry ash free basis;46.2;6.1;1.9;0.4;45.4;;100;46.20;6.10;1.90;0.40;45.40;;20.2;;;20.2;;;29
46;Organic;1;Waste;Organic waste;;;;;;;;;;;;;;;;dry ash free basis;44.2;5.3;1.8;0.8;47.9;;100;44.20;5.30;1.80;0.80;47.90;;17.3;;;17.3;;;29
47;Organic;1;Waste;Vagetable food waste;;;;;;;;;;;;;;;;dry ash free basis;49.1;6.6;1.7;0.2;42.4;;100;49.10;6.60;1.70;0.20;42.40;;4.2;;;4.2;;;29
48;Organic;1;Waste;Coffee waste;;;;;;;;;;;;;;;;dry ash free basis;48;6.3;2.8;0.2;42.7;;100;48.00;6.30;2.80;0.20;42.70;;19.8;;;19.8;;;29
49;Organic;1;Waste;Tea waste;;;;;;;;;;;;;;;;dry ash free basis;48.6;5.5;0.5;0;45.4;;100;48.60;5.50;0.50;0.00;45.40;;17.1;;;17.1;;;29
50;Organic;1;Waste;Food residue;;;;;wet basis;4.92;64.68;14.31;16.09;100;4.92;64.68;14.31;16.09;;dry ash free basis;39.57;4.01;5.20;0.87;29.34;;78.99;50.09;5.08;6.58;1.10;37.14;;;15.64;;18.82340853;15.64;14.8686104;10
51;Organic;1;Waste;Food waste;;;;;w/d basis;4.38;70.7;18.5;10.8;104.38;4.38;67.60;17.69;10.33;;dry ash free basis;51.68;6.21;1.14;0.00;40.97;;100;51.68;6.21;1.14;0.00;40.97;;;;;;;;11
52;Organic;1;Waste;Food waste;;;;;w/d basis;69.85;66.79;12.23;20.98;169.85;69.85;20.14;3.69;6.33;;dry ash free basis;47.22;7.04;3.86;0.49;41.15;1.06;100.82;46.84;6.98;3.83;0.49;40.82;1.05;15.39;;;15.39;12.161178;3.666595167;13
53;Organic;1;Waste;Food waste;;;;;;;;;;;;;;;;dry basis;40.5;5.95;2.39;0.66;43.53;;93.03;43.53;6.40;2.57;0.71;46.79;;;;;;;;26
54;Organic;1;Waste;Food waste;;;;;as received;72.6;;;;;;;;;;dry basis;26.60;3.70;1.60;0.00;23.00;;54.9;48.45173042;6.739526412;2.9143898;0;41.89435337;;;;;;;;16
55;Organic;2;Green waste;Yard waste ;;;;;dry basis;;;;13.42;13.42;;;;;;dry ash free basis;40.78;6.16;0.85;0.20;38.59;;86.58;47.10;7.11;0.98;0.23;44.57;;;16.012;;;16.012;;24
56;Organic;2;Green waste;Yard waste;;;;;;;;;;;;;;;;dry ash free basis;42.4;5.3;1.6;0.2;50.5;;100;42.40;5.30;1.60;0.20;50.50;;9.3;;;9.3;;;29
57;Organic;2;Green waste;Yard waste ;leaves;;;;;;;;;;;;;;;dry ash free basis;50;5.7;0.8;0.1;43.4;;100;50.00;5.70;0.80;0.10;43.40;;18.7;;;18.7;;;29
58;Organic;2;Green waste;Yard waste;mixture;;;;;;;;;;;;;;;dry ash free basis;45;5.6;1.5;0.2;47.7;;100;45.00;5.60;1.50;0.20;47.70;;18;;;18;;;29
59;Organic;2;Green waste;Yard waste ;mixture;;;;;;;;;;;;;;;dry ash free basis;40.7;5;1.3;0.1;52.9;;100;40.70;5.00;1.30;0.10;52.90;;17.2;;;17.2;;;29
60;Organic;2;Green waste;Yard waste ;;;;;w/d basis;5;72.1;17.7;10.2;105;5.00;68.50;16.82;9.69;;dry ash free basis;52.5;6.83;1.28;0;39.3;;99.91;52.55;6.84;1.28;0.00;39.34;;;;;;;;11
61;Organic;2;Green waste;Yard waste ;;;;;w/d basis;9;52.8;8;39.2;109;9.00;48.05;7.28;35.67;;dry ash free basis;47.16;5.44;4;0;43.4;;100;47.16;5.44;4.00;0.00;43.40;;;;;;;;11
62;Organic;2;Green waste;Green waste;;;;;w/d basis;42.95;75.87;17.29;6.84;142.95;42.95;43.28;9.86;3.90;;dry ash free basis;51.35;6.39;1.59;0.18;40.5;0.29;100.3;51.20;6.37;1.59;0.18;40.38;0.29;19.46;;;19.46;18.128936;10.34255799;13
63;Organic;2;Green waste;Yard waste ;;;;;as received;80.75;;;8.24;88.99;;;;;;dry ash free basis;40.47;7.47;1.53;0.44;41.85;;91.76;44.10;8.14;1.67;0.48;45.61;;;;5.5;49.95458674;28.57142857;5.5;22
64;Organic;2;Green waste;Leaves;infiltrated with water;;0.544;;;;;;;;;;;;;;;;;;;;;;;;;;;;;;;;;45
65;Organic;2;Green waste;Leaves;;;;;wet basis;1.68;72.53;20.76;5.03;100;1.68;72.53;20.76;5.03;;dry basis;46.13;6.15;0.56;0.10;42.13;;95.07;48.52214158;6.46891764;0.589039655;0.105185653;44.31471547;;;17.66;;18.61218995;17.66;17.363312;43
66;Organic;2;Green waste;Grass;;;;;wet basis;1.77;61.27;14.86;22.10;100;1.77;61.27;14.86;22.10;;dry basis;32.65;4.95;3.07;1.99;35.24;;77.9;41.9127086;6.354300385;3.940949936;2.554557125;45.23748395;;;20.64;;26.63164587;20.64;20.274672;43
67;Organic;2;Green waste;Flowering plants;;;;;;;;;;;;;;;;dry ash free basis;46.7;6.6;1.2;0.3;45.3;;100.1;46.65334665;6.593406593;1.198801199;0.2997003;45.25474525;;8.6;;;8.6;;;29
68;Organic;2;Green waste;Lawngrass;;;;;;;;;;;;;;;;dry ash free basis;46.2;6;4.5;0.4;43;;100.1;46.15384615;5.994005994;4.495504496;0.3996004;42.95704296;;4.8;;;4.8;;;29
69;Organic;2;Green waste;Lawngrass;;;;;;;;;;;;;;;;dry ash free basis;43.3;6;2.2;0.1;48.4;;100;43.3;6;2.2;0.1;48.4;;6.3;;;6.3;;;29
70;Organic;2;Green waste;Mixedgreens;;;;;;;;;;;;;;;;dry ash free basis;40.3;5.6;2;0.1;52;;100;40.3;5.6;2;0.1;52;;6.3;;;6.3;;;29
71;Organic;2;Green waste;Green logs;;;;;;;;;;;;;;;;dry ash free basis;50.1;6.4;0.1;0.1;43.3;;100;50.1;6.4;0.1;0.1;43.3;;9.8;;;9.8;;;29
72;Organic;2;Green waste;Green wastes;;;;;;;;;;;;;;;;dry ash free basis;51.4;6.4;1.6;0.2;40.5;;100.1;51.34865135;6.393606394;1.598401598;0.1998002;40.45954046;;19.5;;;19.5;;;29
73;Organic;2;Green waste;Grass clippings;clippings;;;;;;;;;;;;;;;dry ash free basis;43.3;5.9;2.6;0.3;47.9;;100;43.3;5.9;2.6;0.3;47.9;;17.9;;;17.9;;;29
74;Organic;2;Green waste;Grass dirt leaves;dirt, leaves;;;;;;;;;;;;;;;dry ash free basis;36.2;4.8;2.1;0.3;56.7;;100.1;36.16383616;4.795204795;2.097902098;0.2997003;56.64335664;;14.6;;;14.6;;;29
75;Organic;2;Green waste;Chinar leaves;;;;;dry basis;;;;;;;;;;;dry ash free basis;52.95;4.88;1.01;0.33;40.83;;100;52.95;4.88;1.01;0.33;40.83;;;19.12;;;19.12;;31
76;Organic;2;Green waste;Chinar leaves;;;;;dry basis;;75.35;16.87;7.78;100;0;75.35;16.87;7.78;;;;;;;;;;;;;;;;;;;;;;31
77;Organic;2;Green waste;Fallen leaves;;;;;dry basis;;74.48;18.9;6.63;100.01;0;74.47255274;18.89811019;6.629337066;;;;;;;;;;;;;;;;;;;;;;31
78;Organic;2;Green waste;Leaves;;;;;dry basis;;74.32;16.25;9.43;100;0;74.32;16.25;9.43;;dry ash free basis;47.18;5.61;0.18;0.68;46.35;;100;47.18;5.61;0.18;0.68;46.35;;;18.366;;20.27823783;18.366;18.366;31
79;Organic;2;Green waste;Leaves;;;;;dry basis;;73.7;17.38;8.92;100;0;73.7;17.38;8.92;;dry ash free basis;47.25;5.57;0.19;0.73;46.26;;100;47.25;5.57;0.19;0.73;46.26;;;17.198;;18.88230127;17.198;17.198;31
80;Organic;2;Green waste;Leaves;;;;;dry basis;;76.52;16.38;7.09;99.99;0;76.52765277;16.38163816;7.090709071;;;;;;;;;;;;;;;;;22.599;;24.32372454;22.599;22.599;31
81;Organic;2;Green waste;Leaves;;;;;dry basis;;75.55;17.26;7.19;100;0;75.55;17.26;7.19;;;;;;;;;;;;;;;;;;;;;;31
82;Organic;2;Green waste;Pine needles;;;;;;;;;;;;;;;;dry ash free basis;52.57;6.3;0.54;0.16;40.44;;100.01;52.56474353;6.299370063;0.539946005;0.159984002;40.4359564;;;20.843;;;20.843;;31
83;Organic;2;Green waste;Poplar leaves;;;;;;;;;;;;;;;;dry ash free basis;49.54;5.24;1.31;0.31;43.49;;99.89;49.59455401;5.245770347;1.311442587;0.310341376;43.53789168;;;16.85;;;16.85;;31
84;Organic;2;Green waste;King grass;;;;;;;;;;;;;;;;dry ash free basis;48.37;6.3;0.49;0.25;44.58;;99.99;48.37483748;6.300630063;0.490049005;0.250025003;44.58445845;;;22.127;;;22.127;;31
85;Organic;2;Green waste;King grass;;;;;dry basis;;74.12;18.43;7.44;99.99;0;74.12741274;18.43184318;7.440744074;;dry ash free basis;46.91;5.89;0.7;0.21;46.3;;100.01;46.90530947;5.889411059;0.699930007;0.209979002;46.29537046;;;17.983;;19.42863501;17.983;17.983;31
86;Organic;2;Green waste;Miscanthus;;;;;dry basis;;78.79;16.69;4.52;100;0;78.79;16.69;4.52;;dry ash free basis;56.41;7.27;0.75;0;35.58;;100.01;56.40435956;7.269273073;0.749925007;0;35.57644236;;;;;;;;31
87;Organic;2;Green waste;Pennisetum;;;;;dry basis;;78;15.95;6.05;100;0;78;15.95;6.05;;dry ash free basis;52.59;7.08;1.11;0;39.22;;100;52.59;7.08;1.11;0;39.22;;;;;;;;31
88;Organic;2;Green waste;Pennisetum;;;;;;;;;;;;;;;;dry ash free basis;47.81;6.32;0.4;0.11;45.36;;100;47.81;6.32;0.4;0.11;45.36;;;;;;;;31
89;Organic;3;Wood;Wood waste;;;;;air dried basis;8.82;66.64;17.39;7.15;100;8.82;66.64;17.39;7.15;;dry ash free basis;41.93;5.72;0.70;0.10;44.40;0.1;92.95;45.11;6.15;0.75;0.11;47.77;0.11;;15.68;;17.01419017;15.68;14.297024;38
90;Organic;3;Wood;Wood waste;;;;;dry basis;8.42;76.42;13.16;2.00;100;8.42;76.42;13.16;2.00;;dry ash free basis;43.73;4.62;0.27;0.04;40.96;;89.62;48.79;5.16;0.30;0.04;45.70;;;;;;;;17
91;Organic;3;Wood;Wood waste;;;;;as received;36.55;;;1.88;38.43;;;;;;dry basis;44.76;8.81;0.28;0.45;43.82;;98.12;45.62;8.98;0.29;0.46;44.66;;;;14.6;23.71284717;23.01024429;14.6;22
92;Organic;3;Wood;Wood waste;;;;;dry basis;;;;1.12;1.12;;;;;;dry ash free basis;46.95;6.77;0.16;0.03;43.55;;97.46033981;48.17;6.95;0.16;0.03;44.68;;17.96;;;17.96;;;25
93;Organic;3;Wood;Wood waste;;;;;dry basis;;;;1.01;1.01;;;;;;dry ash free basis;47.72;6.67;0.14;0.03;44.43;;98.99;48.21;6.74;0.14;0.03;44.88;;;17.975;;;17.975;;24
94;Organic;3;Wood;Wood waste;;;;;dry basis;;79.81;17.49;2.7;100;0;79.81;17.49;2.7;;dry ash free basis;46.65;6.41;0.18;2.05;44.71;;100;46.65;6.41;0.18;2.05;44.71;;17.36;;;17.36;16.89128;16.89128;14
95;Organic;3;Wood;Wood chip;;;;;wet basis;9.22;79.04;10.39;1.35;100;9.22;79.04;10.39;1.35;;dry ash free basis;46.26;4.06;0.14;0.07;38.90;;89.43;51.73;4.54;0.16;0.08;43.50;;;18.325;;18.60162697;18.325;16.635435;10
96;Organic;3;Wood;Wood waste;;;;;wet basis;9.31;74.96;15.49;0.24;100;9.31;74.96;15.49;0.24;;dry ash free basis;45.69;7.57;1.89;1.01;43.84;;100;45.69;7.57;1.89;1.01;43.84;;;;;;;;23
97;Organic;3;Wood;Wood waste;;;;;;;;;;0;;;;;;dry ash free basis;42.40;6.13;1.07;0.72;39.39;;89.71;47.26;6.83;1.19;0.80;43.91;;;;;;;;26
98;Organic;3;Wood;Wood chip;;;;;dry basis;0;86.30;13.30;0.40;100;0;86.30;13.30;0.40;;dry ash free basis;47.70;6.20;0.10;0.00;46.00;;100;47.70;6.20;0.10;0.00;46.00;;;;;;;;36
99;Organic;3;Wood;Furniture wood;;;;;;;;;;;;;;;;dry ash free basis;49.7;6.1;0.1;0.1;44;;100;49.7;6.1;0.1;0.1;44;;18.2;;;18.2;;;29
100;Organic;3;Wood;Hardwood;;;;;;;;;;;;;;;;dry ash free basis;49.4;6.1;0.1;0.1;44.3;;100;49.4;6.1;0.1;0.1;44.3;;17;;;17;;;29
101;Organic;3;Wood;Bambo;;;;;;;;;;;;;;;;dry ash free basis;47.81;5.55;0.7;0.6;45.89;;100.55;47.54848334;5.519641969;0.696171059;0.596718051;45.63898558;;;19.868;;;19.868;;31
102;Organic;3;Wood;Bambo;;;;;;;;;;;;;;;;dry ash free basis;46.88;6.11;0.28;;46.73;;100;46.88;6.11;0.28;0;46.73;;;;;;;;31
103;Organic;3;Wood;Bambo;;;;;dry basis;;81.36;16.84;1.79;99.99;0;81.36813681;16.84168417;1.790179018;;dry ash free basis;51.42;6.01;0.36;0.29;41.92;;100;51.42;6.01;0.36;0.29;41.92;;;19.616;;19.97356253;19.616;19.616;31
104;Organic;3;Wood;Bambo;;;;;dry basis;;81.03;18.27;0.69;99.99;0;81.03810381;18.27182718;0.690069007;;dry ash free basis;50.46;6.32;0.22;0.1;42.73;0.16;99.99;50.4650465;6.320632063;0.220022002;0.100010001;42.73427343;0.160016002;;19.58;;19.71605438;19.58;19.58;31
105;Organic;3;Wood;Bambo;;;;;dry basis;;80.56;17.48;1.96;100;0;80.56;17.48;1.96;;dry ash free basis;50.76;5.91;0.28;0.07;42.98;;100;50.76;5.91;0.28;0.07;42.98;;;19.339;;19.7256222;19.339;19.339;31
106;Organic;3;Wood;Moso bambo;;;;;;;;;;;;;;;;dry ash free basis;48.89;5.98;0.27;;44.86;;100;48.89;5.98;0.27;0;44.86;;;;;;;;31
107;Organic ;3;Wood;China fir;;;;;dry basis;;82.04;14.44;3.53;100.01;0;82.03179682;14.43855614;3.529647035;;dry ash free basis;51.47;6.89;0.4;0.16;41.08;;100;51.47;6.89;0.4;0.16;41.08;;;20.007;;20.73901399;20.007;20.007;31
108;Organic ;3;Wood;Dry wood;;;;;dry basis;;81.86;15.76;2.38;100;0;81.86;15.76;2.38;;dry ash free basis;48.37;6.17;0.42;0.03;45.01;;100;48.37;6.17;0.42;0.03;45.01;;;;;;;;31
109;Organic ;3;Wood;Pine;;;;;dry basis;;85.64;14.01;0.35;100;0;85.64;14.01;0.35;;dry ash free basis;46.06;5.97;0.1;0.03;47.84;;100;46.06;5.97;0.1;0.03;47.84;;;;;;;;31
110;Organic ;3;Wood;Pine wood;;;;;dry basis;;83.5;15.54;0.95;99.99;0;83.50835084;15.54155416;0.95009501;;dry ash free basis;50.51;5.95;0.11;0.03;43.39;;99.99;50.51505151;5.95059506;0.110011001;0.030003;43.39433943;;;19.646;;19.83444608;19.646;19.646;31
111;Organic ;3;Wood;Polar scraps;;;;;dry basis;;86.38;12.67;0.95;100;0;86.38;12.67;0.95;;dry ash free basis;49.06;6.53;1.45;0.01;42.95;;100;49.06;6.53;1.45;0.01;42.95;;;;;;;;31
112;Organic ;3;Wood;Sawdust;;;;;dry basis;;81;18.58;0.42;100;0;81;18.58;0.42;;dry ash free basis;49.42;7.26;0.39;0.01;42.92;;100;49.42;7.26;0.39;0.01;42.92;;;21.178;;21.26732276;21.178;21.178;31
113;Organic ;3;Wood;Sawdust;;;;;dry basis;;80.93;18.89;0.18;100;0;80.93;18.89;0.18;;dry ash free basis;54.35;5.99;0.26;0;39.4;;100;54.35;5.99;0.26;0;39.4;;;;;;;;31
114;Organic ;3;Wood;Sawdust;;;;;dry basis;;87.26;11.6;1.14;100;0;87.26;11.6;1.14;;dry ash free basis;54.86;6.31;0.28;0.02;38.53;;100;54.86;6.31;0.28;0.02;38.53;;;;;;;;31
115;Organic ;3;Wood;Sawdust;;;;;dry basis;;80.7;17.6;1.7;100;0;80.7;17.6;1.7;;dry ash free basis;52.7;6.3;0.2;0.1;40.7;;100;52.7;6.3;0.2;0.1;40.7;;;;;;;;31
116;Organic ;3;Wood;Sawdust;;;;;dry basis;;84.24;15.15;0.61;100;0;84.24;15.15;0.61;;dry ash free basis;50.4;5.49;0.02;0.01;44.08;;100;50.4;5.49;0.02;0.01;44.08;;;;;;;;31
117;Organic ;3;Wood;Sawdust;;;;;;;;;;;;;;;;dry ash free basis;51.63;4.62;0.83;0.17;42.66;0.09;100;51.63;4.62;0.83;0.17;42.66;0.09;;;;;;;31
118;Organic ;3;Wood;Spurce chips;;;;;dry basis;;85;14.64;0.36;100;0;85;14.64;0.36;;dry ash free basis;47.4;6.1;0.1;0.1;46.4;;100.1;47.35264735;6.093906094;0.0999001;0.0999001;46.35364635;;;;;;;;31
119;Organic ;3;Wood;Tree branches;;;;;dry basis;;84.1;15.09;0.81;100;0;84.1;15.09;0.81;;dry ash free basis;51.41;6.25;0.1;0.1;42.14;;100;51.41;6.25;0.1;0.1;42.14;;;;;;;;31
120;Organic ;3;Wood;Wood;;;;;dry basis;;79.45;16.85;3.7;100;0;79.45;16.85;3.7;;dry ash free basis;50.61;7.45;0.08;0;41.86;;100;50.61;7.45;0.08;0;41.86;;;18.126;;18.82242991;18.126;18.126;31
121;Organic ;3;Wood;Wood;;;;;dry basis;;81.64;17.54;0.82;100;0;81.64;17.54;0.82;;dry ash free basis;48.35;6.62;0.04;0.29;44.7;;100;48.35;6.62;0.04;0.29;44.7;;;20.697;;20.86811857;20.697;20.697;31
122;Organic ;3;Wood;Wood;;;;;;;;;;;;;;;;dry ash free basis;54.64;6.54;0.96;0.69;37.08;0.08;99.99;54.64546455;6.540654065;0.96009601;0.690069007;37.08370837;0.080008001;;;;;;;31
123;Organic ;3;Wood;Wood;;;;;;;;;;;;;;;;dry ash free basis;50.53;5.8;0.41;0.05;42.32;0.89;100;50.53;5.8;0.41;0.05;42.32;0.89;;;;;;;31
124;Organic ;3;Wood;Wood;;;;;dry basis;;80.5;15.3;4.2;100;0;80.5;15.3;4.2;;dry ash free basis;46.49;6.56;1;0.29;45.67;;100.01;46.48535146;6.559344066;0.99990001;0.289971003;45.66543346;;;;;;;;31
125;Organic ;3;Wood;Wood chips;;;;;dry basis;;82.66;15.4;1.95;100.01;0;82.65173483;15.39846015;1.949805019;;dry ash free basis;49.54;6.21;0.12;0.04;44.06;0.03;100;49.54;6.21;0.12;0.04;44.06;0.03;;19.163;;19.54407128;19.163;19.163;31
126;Organic ;3;Wood;Wood chips;;;;;dry basis;;87.07;11.45;1.49;100.01;0;87.06129387;11.44885511;1.489851015;;dry ash free basis;51.73;4.54;0.16;0.08;43.5;;100.01;51.72482752;4.539546045;0.159984002;0.079992001;43.49565043;;;20.186;;20.49128969;20.186;20.186;31
127;Organic ;3;Wood;Wood chips;;;;;dry basis;;81.5;15.05;3.45;100;0;81.5;15.05;3.45;;dry ash free basis;49.03;5.69;0.22;0.07;44.98;;99.99;49.03490349;5.690569057;0.220022002;0.070007001;44.98449845;;;18.591;;19.25530813;18.591;18.591;31
128;Organic ;3;Wood;Wooden chopsticks;;;;;dry basis;;83.45;14.37;2.18;100;0;83.45;14.37;2.18;;dry ash free basis;48.79;5.16;0.3;0.04;45.7;;99.99;48.79487949;5.160516052;0.300030003;0.040004;45.70457046;;;18.933;;19.35493764;18.933;18.933;31
129;Organic;4;Plant based ;Walnuts shell;English typ;;;2.09;wet basis;3.65;;;1.86;;;;;;;;;;;;;;;;;;;;;;;;;;;2
130;Organic;4;Plant based ;Walnuts shell;;0.692;;;wet basis;8.02;;;;;;;;;;;;;;;;;;;;;;;;;;;;;;56
131;Organic;4;Plant based ;Walnuts kernels;;1.275;;;wet basis;4.38;;;1.74;;;;;;;;;;;;;;;;;;;;;;;;;;;56
132;Organic;4;Plant based ;Ginger;root;1.317;;;;;;;;;;;;;;;;;;;;;;;;;;;;;;;;;;55
133;Organic;4;Plant based ;Citrus rinds and seeds;;;;;;;;;;;;;;;;dry ash free basis;48;5.7;1.1;0.1;45.1;;100;48;5.7;1.1;0.1;45.1;;4;;;4;;;29
134;Organic;4;Plant based ;Orange peel;;;;;dry basis;0;76.49;20.60;2.91;100;0;76.49;20.60;2.91;;dry ash free basis;48.74;5.92;1.43;0.16;43.00;;99.25;49.10831234;5.964735516;1.440806045;0.161209068;43.32493703;;;;;;;;15
135;Organic;4;Plant based ;Fruit;;;;;as received;76.1;;;;;;;;;;dry basis;38.00;3.70;1.90;0.00;35.60;;79.2;47.97979798;4.671717172;2.398989899;0;44.94949495;;;;;;;;16
136;Organic;4;Plant based ;Artichokes;globe;;;;;;;;1.13;;;;;;;;41.2;6;1.8;0.1;50.9;;100;41.2;6;1.8;0.1;50.9;;;;;;;;52
137;Organic;4;Plant based ;Corn;30 to 60°C and 10 to 50 % moisture;;0.159;2.449;;;;;;;;;;;;;;;;;;;0;;;;;;;;;;;;;54
138;Organic;4;Plant based ;Chinese cabbage;;;;;dry basis;;67.6;22.49;9.91;100;0;67.6;22.49;9.91;;dry ash free basis;47.49;5.88;4.11;0.73;41.79;;100;47.49;5.88;4.11;0.73;41.79;;;16.99;;18.85891886;16.99;16.99;42
139;Organic;4;Plant based ;Potato;;;;;dry basis;;79.52;17.33;3.15;100;0;79.52;17.33;3.15;;dry ash free basis;44.41;5.33;1.81;0.64;47.82;;100.01;44.41;5.33;1.81;0.64;47.82;;;17.1;;17.65616933;17.1;17.1;42
140;Organic;4;Plant based ;Tangerine peel;;;;;dry basis;;76.49;20.6;2.91;100;0;76.49;20.6;2.91;;dry ash free basis;48.74;5.92;1.43;0.08;43.83;;100;48.74;5.92;1.43;0.08;43.83;;;18.47;;19.02358636;18.47;18.47;42
141;Organic;4;Plant based ;Banana peel;;;;;dry basis;;64.38;24.77;10.85;100;0;64.38;24.77;10.85;;dry ash free basis;35.8;4.79;4.37;0.1;54.93;;99.99;35.8;4.79;4.37;0.1;54.93;;;16.39;;18.38474481;16.39;16.39;42
142;Organic;4;Plant based ;Pakchoi;;;;;dry basis;;63.97;17.59;18.44;100;0;63.97;17.59;18.44;;dry ash free basis;43.37;5.93;1.25;0.81;48.64;;100;43.37;5.93;1.25;0.81;48.64;;;18.9;;23.17312408;18.9;18.9;42
143;Organic;4;Plant based ;Celery;;;;;dry basis;;65.36;20.06;14.58;100;0;65.36;20.06;14.58;;dry ash free basis;38.46;6.16;0.21;0.65;54.52;;100;38.46;6.16;0.21;0.65;54.52;;;13.57;;15.88620932;13.57;13.57;42
144;Organic;4;Plant based ;Orange peel;;;;;dry basis;;77.93;19.92;2.15;100;0;77.93;19.92;2.15;;dry ash free basis;40.28;6.12;1.08;0.06;52.46;;100;40.28;6.12;1.08;0.06;52.46;;;17.1;;17.47572816;17.1;17.1;42
145;Organic;4;Plant based ;Spinach;;;;;dry basis;;65.26;18.77;15.97;100;0;65.26;18.77;15.97;;dry ash free basis;47.58;6.48;1.57;0.43;43.93;;99.99;47.58;6.48;1.57;0.43;43.93;;;17.08;;20.32607402;17.08;17.08;42
146;Organic;4;Plant based ;Chinese cabbage;;;;;dry basis;;71.76;8.23;20.01;100;0;71.76;8.23;20.01;;dry ash free basis;49.68;5.08;4.07;0.66;40.51;;100;49.68;5.08;4.07;0.66;40.51;;;15.784;;19.73246656;15.784;15.784;31
147;Organic;4;Plant based ;Potato;;;;;;;;;;;;;;;;dry ash free basis;42.09;6.5;2.12;0.23;49.06;;100;42.09;6.5;2.12;0.23;49.06;;;16.912;;;16.912;;31
148;Organic;4;Plant based ;Peas;;;;;;;;;;;;;;;;dry ash free basis;42.13;5.88;3.14;0.22;48.62;;99.99;42.13421342;5.880588059;3.140314031;0.220022002;48.62486249;;;16.533;;;16.533;;31
149;Organic;4;Plant based ;Scallion;;;;;;;;;;;;;;;;dry ash free basis;48.12;6.27;3.09;0.78;41.74;;100;48.12;6.27;3.09;0.78;41.74;;;18.042;;;18.042;;31
150;Organic;4;Plant based ;Lettuce;;;;;dry basis;;80.45;2.36;17.19;100;0;80.45;2.36;17.19;;;;;;;;;;;;;;;;;;;;;;31
151;Organic;4;Plant based ;Vegetables mix;;;;;dry basis;;65.45;15.45;19.1;100;0;65.45;15.45;19.1;;dry ash free basis;41.3;3.1;5.36;0.66;49.58;;100;41.3;3.1;5.36;0.66;49.58;;;;;;;;31
152;Organic;4;Plant based ;Vegetables mix;;;;;dry basis;;65.06;14.99;19.96;100.01;0;65.05;14.99;19.96;;dry ash free basis;41.14;4.85;4.39;1.16;48.46;;100;41.14;4.85;4.39;1.16;48.46;;;;;;;;31
153;Organic;4;Plant based ;Vegetables mix;;;;;;;;;;;;;;;;dry ash free basis;50.31;6.71;2.73;0.42;39.83;;100;50.31;6.71;2.73;0.42;39.83;;;;;;;;31
154;Organic;4;Plant based ;Rice;avg. Properties in differents states at 50°C;0.6975;0.1475;;;;;;;;;;;;;;;;;;;;;;;;;;;;;;;;;44
155;Organic;4;Plant based ;Rice;;;;;dry basis;;84.42;15.18;0.4;100;0;84.42;15.18;0.4;;dry ash free basis;45.97;6.35;1.69;0.25;45.74;;100;45.97;6.35;1.69;0.25;45.74;;;18.14;;18.21285141;18.14;18.14;31
156;Organic;4;Plant based ;Rice;;;;;dry basis;;87.74;11.84;0.42;100;0;87.74;11.84;0.42;;dry ash free basis;44.2;5.73;1.2;0.1;48.75;0.02;100;44.2;5.73;1.2;0.1;48.75;0.02;;17.972;;18.04780076;17.972;17.972;31
157;Organic;4;Plant based ;Rice;;;;;dry basis;;;;;;;;;;;dry ash free basis;40.64;6.59;1.68;0.14;50.96;;100.01;40.63593641;6.589341066;1.679832017;0.139986001;50.95490451;;;17.802;;;17.802;;31
158;Organic;4;Plant based ;Rice;;;;;dry basis;;86.45;12.45;1.11;100.01;0;86.44135586;12.44875512;1.109889011;;dry ash free basis;43.41;6.29;1.72;0.13;48.44;;99.99;43.41434143;6.290629063;1.720172017;0.130013001;48.44484448;;;18.095;;18.29808847;18.095;18.095;31
159;Organic;4;Plant based ;Rice;;;;;dry basis;;81.33;16.29;2.38;100;0;81.33;16.29;2.38;;dry ash free basis;45.25;7.09;1.27;1.10;45.30;;100;45.25;7.09;1.27;1.10;45.30;;17.65;;;17.65;17.22993;17.22993;14
160;Organic;4;Plant based ;Flour;;;;;;;;;;;;;;;;dry ash free basis;42.78;6.19;2.48;0.15;48.39;;99.99;42.78427843;6.190619062;2.480248025;0.150015002;48.39483948;;;18.157;;;18.157;;31
161;Organic;4;Plant based ;Flour;;;;;dry basis;;8.79;90.59;0.62;100;0;8.79;90.59;0.62;;dry ash free basis;43.47;6.74;2.93;0.1;46.76;;100;43.47;6.74;2.93;0.1;46.76;;;;;;;;31
162;Organic;4;Plant based ;Chestnut shell;;;;;dry basis;;73.99;23.22;2.79;100;0;73.99;23.22;2.79;;;;;;;;;;;;;;;;;;;;;;31
163;Organic;4;Plant based ;Peanut shell;;;;;dry basis;;73.88;24.31;1.82;100.01;0;73.87261274;24.30756924;1.819818018;;;;;;;;;;;;;;;;;;;;;;31
164;Organic;4;Plant based ;Peanut shell;;;;;dry basis;;74.34;23.57;2.1;100.01;0;74.33256674;23.56764324;2.099790021;;dry ash free basis;51.98;6.88;0.83;0.21;40.1;;100;51.98;6.88;0.83;0.21;40.1;;;;;;;;31
165;Organic;4;Plant based ;Peanut shell;;;;;;;;;;;;;;;;dry ash free basis;53.6;6.7;1.2;0.2;38.3;;100;53.6;6.7;1.2;0.2;38.3;;;20.589;;;20.589;;31
166;Organic;4;Plant based ;Walnut shell;;;;;dry basis;;74.73;23.81;1.45;99.99;0;74.73747375;23.81238124;1.450145015;;dry ash free basis;52.55;6.42;1.55;;39.48;;100;52.55;6.42;1.55;0;39.48;;;;;;;;31
167;Organic;4;Plant based ;Orange peel;;;;;dry basis;;76.27;21.29;2.44;100;0;76.27;21.29;2.44;;dry ash free basis;43.93;5.64;1.34;0.07;48.93;0.08;99.99;43.93439344;5.640564056;1.340134013;0.070007001;48.93489349;0.080008001;;18.097;;18.5496105;18.097;18.097;31
168;Organic;4;Plant based ;Orange peel;;;;;dry basis;;82.51;14.73;2.76;100;0;82.51;14.73;2.76;;dry ash free basis;52.94;7.42;1.38;0.08;38.19;;100.01;52.93470653;7.419258074;1.379862014;0.079992001;38.18618138;;;18.231;;18.74845742;18.231;18.231;31
169;Organic;4;Plant based ;Orange peel;;;;;dry basis;;76.47;20.6;2.91;99.98;0;76.48529706;20.60412082;2.910582116;;dry ash free basis;48.74;5.92;1.43;0.19;43.72;;100;48.74;5.92;1.43;0.19;43.72;;;18.47;;19.02370042;18.47;18.47;31
170;Organic;4;Plant based ;Banana peel;;;;;dry basis;;75.37;15.82;8.81;100;0;75.37;15.82;8.81;;;;;;;;;;;;;;;;;;;;;;31
171;Organic;4;Plant based ;Fruit peel;;;;;dry basis;;77.68;19.2;3.13;100.01;0;77.67223278;19.19808019;3.129687031;;dry ash free basis;50.15;5.82;1.14;0.2;42.69;;100;50.15;5.82;1.14;0.2;42.69;;;;;;;;31
172;Organic;4;Plant based ;Fruit peel;;;;;dry basis;;77.93;18.78;3.29;100;0;77.93;18.78;3.29;;dry ash free basis;48.50;6.20;1.30;0.20;39.50;;95.7;50.67920585;6.478578892;1.358411703;0.208986416;41.27481714;;;18.638;;19.27205046;18.638;18.638;31
173;Organic;4;Plant based ;Fruit peel;;;;;;;;;;;;;;;;dry ash free basis;47.58;6.17;0.78;0;45.47;;100;47.58;6.17;0.78;0;45.47;;;;;;;;31
174;Organic;4;Plant based ;Fruit peel;;;;;;;;;;;;;;;;;;;;;;;;;;;;;;;16.887;;;16.887;;31
175;Organic;4;Plant based ;Lemons Seeds;average value in moisture content between 8 and 1%w.;0.838;;;air dryed;4.795;;;;;;;;;;;;;;;;;;;;;;;;;;;;;;46
176;Organic;4;Plant based ;Oranges;;1.019;;;;;;;;;;;;;;;;;;;;;;;;;;;;;;;;;;47
177;Organic;4;Plant based ;Peanuts;Solid density hulled peanuts;0.475;;;;;;;;;;;;;;;;;;;;;;;;;;;;;;;;;;48
178;Organic;4;Plant based ;Peanuts;Solid density  peanut kernel;0.905;;;;;;;;;;;;;;;;;;;;;;;;;;;;;;;;;;48
179;Organic;4;Plant based ;Peanuts;Solid density  peanut shell;0.285;;;;;;;;;;;;;;;;;;;;;;;;;;;;;;;;;;48
180;Organic;4;Plant based ;Artichokes;globe;;;3.9;as received;84.94;;;1.13;;;;;;;;;;;;;;;;;;;;;;;;;;;3
181;Organic;4;Plant based ;Artichokes;Jerusalem;;;3.63;as received;78.01;;;2.54;;;;;;;;;;;;;;;;;;;;;;;;;;;3
182;Organic;4;Plant based ;Asparagus;;;;4.03;as received;92.4;;;0.57;;;;;;;;;;;;;;;;;;;;;;;;;;;3
183;Organic;4;Plant based ;Beans;snap;;;3.99;as received;90.27;;;0.66;;;;;;;;;;;;;;;;;;;;;;;;;;;3
184;Organic;4;Plant based ;Beans;lima;;;3.52;as received;70.24;;;1.89;;;;;;;;;;;;;;;;;;;;;;;;;;;3
185;Organic;4;Plant based ;Beets;;;;3.91;as received;87.58;;;1.08;;;;;;;;;;;;;;;;;;;;;;;;;;;3
186;Organic;4;Plant based ;Broccoli;;;;4.01;as received;90.69;;;0.92;;;;;;;;;;;;;;;;;;;;;;;;;;;3
187;Organic;4;Plant based ;Brussels sprouts;;;;3.9;as received;86;;;1.37;;;;;;;;;;;;;;;;;;;;;;;;;;;3
188;Organic;4;Plant based ;Cabbage;;;;4.02;as received;92.15;;;0.71;;;;;;;;;;;;;;;;;;;;;;;;;;;3
189;Organic;4;Plant based ;Carrots;pureed;;;3.92;as received;87.79;;;0.87;;;;;;;;;;;;;;;;;;;;;;;;;;;3
190;Organic;4;Plant based ;Cauliflower;;;;4.02;as received;91.91;;;0.71;;;;;;;;;;;;;;;;;;;;;;;;;;;3
191;Organic;4;Plant based ;Celeriac;;;;3.9;as received;88;;;1;;;;;;;;;;;;;;;;;;;;;;;;;;;3
192;Organic;4;Plant based ;Celery;;;;4.07;as received;94.64;;;0.82;;;;;;;;;;;;;;;;;;;;;;;;;;;3
193;Organic;4;Plant based ;Collards;;;;4.01;as received;90.55;;;0.55;;;;;;;;;;;;;;;;;;;;;;;;;;;3
194;Organic;4;Plant based ;Corn sweet, yellow;;;;3.62;as received;75.96;;;0.62;;;;;;;;;;;;;;;;;;;;;;;;;;;3
195;Organic;4;Plant based ;Cucumbers;;;;4.09;as received;96.01;;;0.41;;;;;;;;;;;;;;;;;;;;;;;;;;;3
196;Organic;4;Plant based ;Eggplant;;;;4.02;as received;92.03;;;0.71;;;;;;;;;;;;;;;;;;;;;;;;;;;3
197;Organic;4;Plant based ;Endive;;;;4.07;as received;93.79;;;1.41;;;;;;;;;;;;;;;;;;;;;;;;;;;3
198;Organic;4;Plant based ;Garlic;;;;3.17;as received;58.58;;;1.5;;;;;;;;;;;;;;;;;;;;;;;;;;;3
199;Organic;4;Plant based ;Ginger;root;;;3.75;as received;81.67;;;0.77;;;;;;;;;;;;;;;;;;;;;;;;;;;3
200;Organic;4;Plant based ;Horseradish;;;;3.7;as received;78.66;;;2.26;;;;;;;;;;;;;;;;;;;;;;;;;;;3
201;Organic;4;Plant based ;Kale;;;;3.82;as received;84.46;;;1.53;;;;;;;;;;;;;;;;;;;;;;;;;;;3
202;Organic;4;Plant based ;Kohlrabi;;;;4.02;as received;91;;;1;;;;;;;;;;;;;;;;;;;;;;;;;;;3
203;Organic;4;Plant based ;Lettuce;iceberg;;;4.09;as received;95.89;;;0.48;96.37;;;;;;;;;;;;;;;;;;;;;;;;;;3
204;Organic;4;Plant based ;Leeks;;;;3.77;as received;83;;;1.05;;;;;;;;;;;;;;;;;;;;;;;;;;;3
205;Organic;4;Plant based ;Mushrooms;;;;3.99;as received;91.81;;;0.89;;;;;;;;;;;;;;;;;;;;;;;;;;;3
206;Organic;4;Plant based ;Okra;;;;3.97;as received;89.58;;;0.7;;;;;;;;;;;;;;;;;;;;;;;;;;;3
207;Organic;4;Plant based ;Onions;;;;3.95;as received;89.68;;;0.37;;;;;;;;;;;;;;;;;;;;;;;;;;;3
208;Organic;4;Plant based ;Onions;dehydrated flakes;;;;as received;3.93;;;3.38;;;;;;;;;;;;;;;;;;;;;;;;;;;3
209;Organic;4;Plant based ;Parsley;;;;3.93;as received;87.71;;;87.71;;;;;;;;;;;;;;;;;;;;;;;;;;;3
210;Organic;4;Plant based ;Parsnips;;;;3.74;as received;79.53;;;0.98;;;;;;;;;;;;;;;;;;;;;;;;;;;3
211;Organic;4;Plant based ;Peas;green;;;3.75;as received;78.86;;;0.87;79.73;;;;;;;;;;;;;;;;;;;;;;;;;;3
212;Organic;4;Plant based ;Peppers;freeze-dried;;;;as received;2;;;8.4;;;;;;;;;;;;;;;;;;;;;;;;;;;3
213;Organic;4;Plant based ;Peppers;sweet, green;;;4.01;as received;92.19;;;0.3;;;;;;;;;;;;;;;;;;;;;;;;;;;3
214;Organic;4;Plant based ;Potato;main crop;;;3.67;as received;78.96;;;0.89;79.85;;;;;;;;;;;;;;;;;;;;;;;;;;3
215;Organic;4;Plant based ;Potato;sweet;;;3.48;as received;72.84;;;0.95;;;;;;;;;;;;;;;;;;;;;;;;;;;3
216;Organic;4;Plant based ;Pumpkins;;;;3.97;as received;91.6;;;0.8;;;;;;;;;;;;;;;;;;;;;;;;;;;3
217;Organic;4;Plant based ;Radishes;;;;4.08;as received;94.84;;;0.54;;;;;;;;;;;;;;;;;;;;;;;;;;;3
218;Organic;4;Plant based ;Rhubarb;;;;4.05;as received;93.61;;;0.76;;;;;;;;;;;;;;;;;;;;;;;;;;;3
219;Organic;4;Plant based ;Rutabaga;;;;3.96;as received;89.66;;;0.81;;;;;;;;;;;;;;;;;;;;;;;;;;;3
220;Organic;4;Plant based ;Salsify;vegetable oyster;;;3.65;as received;77;;;0.9;;;;;;;;;;;;;;;;;;;;;;;;;;;3
221;Organic;4;Plant based ;Spinach;;;;4.02;as received;91.58;;;1.72;;;;;;;;;;;;;;;;;;;;;;;;;;;3
222;Organic;4;Plant based ;Squash;summer;;;4.07;as received;94.2;;;0.58;;;;;;;;;;;;;;;;;;;;;;;;;;;3
223;Organic;4;Plant based ;Squash;winter;;;3.89;as received;87.78;;;0.9;;;;;;;;;;;;;;;;;;;;;;;;;;;3
224;Organic;4;Plant based ;Tomato;mature green;;;4.02;as received;93;;;0.5;;;;;;;;;;;;;;;;;;;;;;;;;;;3
225;Organic;4;Plant based ;Tomato;ripe;;;4.08;as received;93.76;;;0.42;;;;;;;;;;;;;;;;;;;;;;;;;;;3
226;Organic;4;Plant based ;Turnip;;;;4;as received;91.87;;;0.7;;;;;;;;;;;;;;;;;;;;;;;;;;;3
227;Organic;4;Plant based ;Turnip;greens;;;4.01;as received;91.07;;;1.4;;;;;;;;;;;;;;;;;;;;;;;;;;;3
228;Organic;4;Plant based ;Watercress;;;;4.08;as received;95.11;;;1.2;;;;;;;;;;;;;;;;;;;;;;;;;;;3
229;Organic;4;Plant based ;Yams;;;;3.47;as received;69.6;;;0.82;;;;;;;;;;;;;;;;;;;;;;;;;;;3
230;Organic;4;Plant based ;Apples;fresh;;;3.81;as received;83.93;;;0.26;;;;;;;;;;;;;;;;;;;;;;;;;;;3
231;Organic;4;Plant based ;Apples;dried, at 23°C;;;2.57;as received;31.76;;;1.1;;;;;;;;;;;;;;;;;;;;;;;;;;;3
232;Organic;4;Plant based ;Apricots;;;;3.87;as received;86.35;;;0.75;;;;;;;;;;;;;;;;;;;;;;;;;;;3
233;Organic;4;Plant based ;Avocados;;;;3.67;as received;74.27;;;1.04;;;;;;;;;;;;;;;;;;;;;;;;;;;3
234;Organic;4;Plant based ;Bananas;;;;3.56;as received;74.26;;;0.8;;;;;;;;;;;;;;;;;;;;;;;;;;;3
235;Organic;4;Plant based ;Blackberries;;;;3.91;as received;85.64;;;0.48;;;;;;;;;;;;;;;;;;;;;;;;;;;3
236;Organic;4;Plant based ;Blueberries;;;;3.83;as received;84.61;;;0.21;;;;;;;;;;;;;;;;;;;;;;;;;;;3
237;Organic;4;Plant based ;Cantaloupes;;;;3.93;as received;89.78;;;0.71;;;;;;;;;;;;;;;;;;;;;;;;;;;3
238;Organic;4;Plant based ;Cherries;sour;;;3.85;as received;86.13;;;0.4;;;;;;;;;;;;;;;;;;;;;;;;;;;3
239;Organic;4;Plant based ;Cherries;sweet;;;3.73;as received;80.76;;;0.53;;;;;;;;;;;;;;;;;;;;;;;;;;;3
240;Organic;4;Plant based ;Cranberries;;;;3.91;as received;86.54;;;0.19;;;;;;;;;;;;;;;;;;;;;;;;;;;3
241;Organic;4;Plant based ;Currants;European black;;;3.71;as received;81.96;;;0.86;;;;;;;;;;;;;;;;;;;;;;;;;;;3
242;Organic;4;Plant based ;Currants;red and white;;;3.85;as received;83.95;;;0.66;;;;;;;;;;;;;;;;;;;;;;;;;;;3
243;Organic;4;Plant based ;Dates;cured;;;2.31;as received;22.5;;;1.58;;;;;;;;;;;;;;;;;;;;;;;;;;;3
244;Organic;4;Plant based ;Figs;fresh;;;3.7;as received;79.11;;;0.66;;;;;;;;;;;;;;;;;;;;;;;;;;;3
245;Organic;4;Plant based ;Figs;dried;;;2.51;as received;28.43;;;2.01;;;;;;;;;;;;;;;;;;;;;;;;;;;3
246;Organic;4;Plant based ;Gooseberries;;;;3.95;as received;87.87;;;0.49;;;;;;;;;;;;;;;;;;;;;;;;;;;3
247;Organic;4;Plant based ;Grapefruit;;;;3.96;as received;90.89;;;0.31;;;;;;;;;;;;;;;;;;;;;;;;;;;3
248;Organic;4;Plant based ;Grapes;American typ;;;3.71;as received;81.3;;;0.57;;;;;;;;;;;;;;;;;;;;;;;;;;;3
249;Organic;4;Plant based ;Grapes;European type;;;3.7;as received;80.56;;;0.44;;;;;;;;;;;;;;;;;;;;;;;;;;;3
250;Organic;4;Plant based ;Lemons;;;;3.94;as received;87.4;;;0.4;;;;;;;;;;;;;;;;;;;;;;;;;;;3
251;Organic;4;Plant based ;Limes;;;;3.93;as received;88.26;;;0.3;;;;;;;;;;;;;;;;;;;;;;;;;;;3
252;Organic;4;Plant based ;Mangos;;;;3.74;as received;81.71;;;0.5;;;;;;;;;;;;;;;;;;;;;;;;;;;3
253;Organic;4;Plant based ;Melons;casaba;;;3.99;as received;92;;;0.8;;;;;;;;;;;;;;;;;;;;;;;;;;;3
254;Organic;4;Plant based ;Melons;honeydew;;;3.92;as received;89.66;;;0.6;;;;;;;;;;;;;;;;;;;;;;;;;;;3
255;Organic;4;Plant based ;Melons;watermelon;;;3.97;as received;91.51;;;0.5;;;;;;;;;;;;;;;;;;;;;;;;;;;3
256;Organic;4;Plant based ;Nectarines;;;;3.86;as received;86.28;;;0.54;;;;;;;;;;;;;;;;;;;;;;;;;;;3
257;Organic;4;Plant based ;Olives;;;;3.76;as received;79.99;;;2.23;;;;;;;;;;;;;;;;;;;;;;;;;;;3
258;Organic;4;Plant based ;Oranges;;;;3.81;as received;82.3;;;0.6;;;;;;;;;;;;;;;;;;;;;;;;;;;3
259;Organic;4;Plant based ;Peaches;fresh;;;3.91;as received;87.66;;;0.46;;;;;;;;;;;;;;;;;;;;;;;;;;;3
260;Organic;4;Plant based ;Peaches;dried;;;2.57;as received;31.8;;;2.5;;;;;;;;;;;;;;;;;;;;;;;;;;;3
261;Organic;4;Plant based ;Pears;;;;3.8;as received;83.81;;;0.28;;;;;;;;;;;;;;;;;;;;;;;;;;;3
262;Organic;4;Plant based ;Persimmons;;;;3.26;as received;64.4;;;0.9;;;;;;;;;;;;;;;;;;;;;;;;;;;3
263;Organic;4;Plant based ;Pineapples;;;;3.85;as received;86.5;;;0.29;;;;;;;;;;;;;;;;;;;;;;;;;;;3
264;Organic;4;Plant based ;Plums;;;;3.83;as received;85.2;;;0.39;;;;;;;;;;;;;;;;;;;;;;;;;;;3
265;Organic;4;Plant based ;Pomegranates;;;;3.7;as received;80.97;;;0.61;;;;;;;;;;;;;;;;;;;;;;;;;;;3
266;Organic;4;Plant based ;Prunes;dried;;;2.56;as received;32.39;;;1.76;;;;;;;;;;;;;;;;;;;;;;;;;;;3
267;Organic;4;Plant based ;Quinces;;;;3.79;as received;83.8;;;0.4;;;;;;;;;;;;;;;;;;;;;;;;;;;3
268;Organic;4;Plant based ;Raisins;seedless;;;2.07;as received;15.42;;;1.77;;;;;;;;;;;;;;;;;;;;;;;;;;;3
269;Organic;4;Plant based ;Raspberries;;;;3.96;as received;86.57;;;0.4;;;;;;;;;;;;;;;;;;;;;;;;;;;3
270;Organic;4;Plant based ;Strawberries;;;;4;as received;91.57;;;0.43;;;;;;;;;;;;;;;;;;;;;;;;;;;3
271;Organic;4;Plant based ;Tangerines;;;;3.9;as received;87.6;;;;;;;;;;;;;;;;;;;;;;;;;;;;;;3
272;Organic;4;Plant based ;Almonds;;;;2.2;as received;4.42;;;3.03;;;;;;;;;;;;;;;;;;;;;;;;;;;3
